Repository: RamArarao/EDS_0937_Ararao

File: data/dataset_cleaned.csv (part 1 of 4)
IDENTIFIER: Reference ID,FORMULA,PROPERTY: Microstructure,PROPERTY: Processing method,PROPERTY: BCC/FCC/other,Grain_Size,PROPERTY: Exp. Density (g/cm$^3$),PROPERTY: Calculated Density (g/cm$^3$),Hardness,PROPERTY: Type of test,PROPERTY: Test temperature ($^\circ$C),Yield_Strength,Tensile_Strength,PROPERTY: Elongation (%),PROPERTY: Elongation plastic (%),PROPERTY: Exp. Young modulus (GPa),PROPERTY: Calculated Young modulus (GPa),PROPERTY: O content (wppm),PROPERTY: N content (wppm),PROPERTY: C content (wppm)
27,Al0.25 Co1 Fe1 Ni1,FCC,CAST,FCC,20.0,,7.9,138.0,C,25.0,158.0,1004.0,,,,192.0,,,
27,Al0.5 Co1 Fe1 Ni1,FCC+BCC,CAST,other,20.0,,7.4,212.0,C,25.0,346.0,1004.0,,,,,,,
27,Al0.75 Co1 Fe1 Ni1,FCC+BCC,CAST,other,20.0,,7.0,385.0,C,25.0,794.0,1004.0,,,,,,,
27,Al1 Co1 Fe1 Ni1,BCC,CAST,BCC,20.0,,6.6,456.0,C,25.0,964.0,1004.0,,,,162.0,,,
27,Co1 Fe1 Ni1,FCC,CAST,FCC,20.0,,8.5,125.0,C,25.0,204.0,1004.0,,,,207.0,,,
27,Co1 Fe1 Ni1,FCC,CAST,FCC,20.0,,8.5,125.0,C,25.0,209.0,1004.0,,,,207.0,,,
27,Co1 Fe1 Ni1 Si0.25,FCC,CAST,FCC,20.0,,7.7,149.0,C,25.0,196.0,1004.0,,,,186.0,,,
27,Co1 Fe1 Ni1 Si0.5,FCC+Sec.,CAST,other,20.0,,7.1,287.0,C,25.0,476.0,1004.0,,,,,,,
27,Co1 Fe1 Ni1 Si0.75,FCC+Sec.,CAST,other,20.0,,6.6,570.0,C,25.0,1301.0,1004.0,,,,,,,
37,Co1 Cr1 Fe1 Ni1,FCC,WROUGHT,FCC,24.0,,8.2,476.0,T,25.0,274.0,708.0,39.0,,,226.0,,,
37,Co1 Cr1 Mn1 Ni1,FCC,WROUGHT,FCC,36.0,,8.1,476.0,T,25.0,282.0,694.0,44.0,,,222.0,,,
37,Co1 Cr1 Ni1,FCC,WROUGHT,FCC,41.0,,8.3,476.0,T,25.0,300.0,860.0,60.0,,,231.0,,,
37,Co1 Fe1 Mn1 Ni1,FCC,WROUGHT,FCC,48.0,,8.2,476.0,T,25.0,170.0,550.0,41.0,,,204.0,,,
37,Co1 Fe1 Ni1,FCC,WROUGHT,FCC,28.0,,8.5,476.0,T,25.0,211.0,513.0,31.0,,,207.0,,,
37,Co1 Mn1 Ni1,FCC,WROUGHT,FCC,32.0,,8.4,476.0,T,25.0,231.0,653.0,38.0,,,202.0,,,
37,Fe1 Mn1 Ni1,FCC,WROUGHT,FCC,30.0,,8.1,476.0,T,25.0,221.0,602.0,36.0,,,203.0,,,
46,Co1 Cr1 Fe1 Nb0.103 Ni1,FCC+Sec.,CAST,other,175.0,,8.2,476.0,T,25.0,318.0,622.0,19.0,,,,,,
46,Co1 Cr1 Fe1 Nb0.155 Ni1,FCC+Sec.,CAST,other,175.0,,8.2,476.0,T,25.0,322.0,744.0,23.0,,,,,,
46,Co1 Cr1 Fe1 Nb0.206 Ni1,FCC+Sec.,CAST,other,175.0,,8.2,476.0,T,25.0,403.0,807.0,9.0,,,,,,
46,Co1 Cr1 Fe1 Nb0.309 Ni1,FCC+Sec.,CAST,other,175.0,,8.2,476.0,T,25.0,479.0,879.0,4.0,,,,,,
46,Co1 Cr1 Fe1 Nb0.412 Ni1,FCC+Sec.,CAST,other,175.0,,8.2,476.0,T,25.0,638.0,1004.0,1.0,,,,,,
46,Co1 Cr1 Fe1 Ni1,FCC,CAST,FCC,175.0,,8.2,476.0,T,25.0,148.0,413.0,48.0,,,226.0,,,
54,Al0.25 Co1 Cr1 Fe1 Ni1,FCC,ANNEAL,FCC,20.0,,7.7,110.0,,25.0,822.0,1004.0,,,,213.0,,,
54,Al0.25 Co1 Cr1 Fe1 Ni1,FCC,ANNEAL,FCC,20.0,,7.7,113.0,,25.0,822.0,1004.0,,,,213.0,,,
54,Al0.375 Co1 Cr1 Fe1 Ni1,FCC,ANNEAL,FCC,20.0,,7.5,131.0,,25.0,822.0,1004.0,,,,207.0,,,
54,Al0.375 Co1 Cr1 Fe1 Ni1,FCC,ANNEAL,FCC,20.0,,7.5,196.0,,25.0,822.0,1004.0,,,,207.0,,,
54,Al0.5 Co1 Cr1 Fe1 Ni1,FCC+BCC,ANNEAL,other,20.0,,7.3,159.0,,25.0,822.0,1004.0,,,,,,,
54,Al0.5 Co1 Cr1 Fe1 Ni1,FCC+BCC,ANNEAL,other,20.0,,7.3,209.0,,25.0,822.0,1004.0,,,,,,,
54,Al0.75 Co1 Cr1 Fe1 Ni1,FCC+BCC,ANNEAL,other,20.0,,7.0,388.0,,25.0,822.0,1004.0,,,,,,,
54,Al0.75 Co1 Cr1 Fe1 Ni1,FCC+BCC,ANNEAL,other,20.0,,7.0,280.0,,25.0,822.0,1004.0,,,,,,,
54,Al0.875 Co1 Cr1 Fe1 Ni1,BCC,ANNEAL,BCC,20.0,,6.9,538.0,,25.0,822.0,1004.0,,,,188.0,,,
54,Al0.875 Co1 Cr1 Fe1 Ni1,FCC+BCC,ANNEAL,other,20.0,,6.9,361.0,,25.0,822.0,1004.0,,,,,,,
54,Al1 Co0.8 Cr0.8 Fe0.8 Ni0.8,BCC,ANNEAL,BCC,20.0,,6.5,487.0,,25.0,822.0,1004.0,,,,177.0,,,
54,Al1 Co0.8 Cr0.8 Fe0.8 Ni0.8,BCC,ANNEAL,BCC,20.0,,6.5,499.0,,25.0,822.0,1004.0,,,,177.0,,,
54,Al1 Co0.667 Cr0.667 Fe0.667 Ni0.667,BCC,ANNEAL,BCC,20.0,,6.2,484.0,,25.0,822.0,1004.0,,,,171.0,,,
54,Al1 Co0.667 Cr0.667 Fe0.667 Ni0.667,BCC,ANNEAL,BCC,20.0,,6.2,517.0,,25.0,822.0,1004.0,,,,171.0,,,
54,Al1 Co0.5 Cr0.5 Fe0.5 Ni0.5,BCC,ANNEAL,BCC,20.0,,5.9,509.0,,25.0,822.0,1004.0,,,,160.0,,,
54,Al1 Co0.5 Cr0.5 Fe0.5 Ni0.5,BCC,ANNEAL,BCC,20.0,,5.9,512.0,,25.0,822.0,1004.0,,,,160.0,,,
54,Al1 Co1 Cr1 Fe1 Ni1,BCC,ANNEAL,BCC,20.0,,6.7,484.0,,25.0,822.0,1004.0,,,,184.0,,,
54,Al1 Co1 Cr1 Fe1 Ni1,FCC+BCC,ANNEAL,other,20.0,,6.7,433.0,,25.0,822.0,1004.0,,,,,,,
54,Co1 Cr1 Fe1 Ni1,FCC,ANNEAL,FCC,20.0,,8.2,116.0,,25.0,822.0,1004.0,,,,226.0,,,
54,Co1 Cr1 Fe1 Ni1,FCC,ANNEAL,FCC,20.0,,8.2,113.0,,25.0,822.0,1004.0,,,,226.0,,,
63,Al0.5 Co1 Cr1 Fe1 Mo0.5 Ni1,FCC+Sec.,CAST,other,20.0,,7.7,425.0,,25.0,822.0,1004.0,,,,,,,
63,Al1 Co0.667 Cr0.667 Fe0.667 Mo0.333 Ni0.667,B2+Sec.,CAST,other,20.0,,6.6,655.0,,25.0,822.0,1004.0,,,,,,,
63,Al1 Co0.5 Cr0.5 Fe0.5 Mo0.25 Ni0.5,BCC+B2,CAST,other,20.0,,6.3,605.0,,25.0,822.0,1004.0,,,,,,,
63,Al1 Co1 Cr1 Fe1 Mo0.5 Ni1,B2+Sec.,CAST,other,20.0,,7.1,715.0,,25.0,822.0,1004.0,,,,,,,
63,Co1 Cr1 Fe1 Mo0.5 Ni1,FCC+Sec.,CAST,other,20.0,,8.5,210.0,,25.0,822.0,1004.0,,,,,,,
66,Al0.5 Co1 Cr1 Fe1 Ni1 Ti1,BCC+Laves,CAST,other,20.0,,6.6,476.0,C,25.0,822.0,1600.0,,10.0,107.0,,,,
66,Al1 Co0.667 Cr0.667 Fe0.667 Ni0.667 Ti0.667,BCC+BCC,CAST,other,20.0,,5.9,476.0,C,25.0,822.0,2110.0,,10.0,133.0,,,,
66,Al1 Co0.5 Cr0.5 Fe0.5 Ni0.5 Ti0.5,BCC+BCC,CAST,other,20.0,,5.6,643.0,C,25.0,822.0,1030.0,,5.0,94.0,,,,
66,Al1 Co1 Cr1 Fe1 Ni1 Ti1,BCC+Laves,CAST,other,0.15,,6.2,476.0,C,25.0,822.0,2280.0,,6.0,148.0,,,,
66,Co1 Cr1 Fe1 Ni1 Ti1,FCC,CAST,FCC,20.0,,7.2,476.0,C,25.0,822.0,2020.0,,9.0,135.0,195.0,,,
1,Al0.133 Co1 Cr0.667 Fe0.667 Ni1 Ti0.667,FCC+Sec.,ANNEAL,other,20.0,,7.2,717.0,,25.0,822.0,1004.0,,,,,,,
1,Al0.133 Co1 Cr0.667 Fe0.667 Ni1 Ti0.333,FCC,ANNEAL,FCC,20.0,,7.6,487.0,,25.0,822.0,1004.0,,,,201.0,,,
1,Co1 Cr0.667 Fe0.667 Ni1 Ti0.667,FCC+Sec.,ANNEAL,other,20.0,,7.4,654.0,,25.0,822.0,1004.0,,,,,,,
1,Co1 Cr0.667 Fe0.667 Ni1 Ti0.333,FCC,ANNEAL,other,20.0,,7.8,509.0,,25.0,822.0,1004.0,,,,,,,
2,Al0.7 Co0.3 Cr1 Fe1 Ni1,FCC+BCC+B2,POWDER,other,20.0,,6.8,624.0,C,25.0,2033.0,2635.0,8.0,,,,,,
3,Al0.875 Co1 Cr1 Fe1 Ni1,FCC+BCC,,other,20.0,,6.9,476.0,,25.0,822.0,1004.0,,,,,,,
4,Al1 Co0.667 Cr0.667 Fe0.667 Ni0.667,BCC,CAST,BCC,20.0,,6.2,402.0,,25.0,822.0,1004.0,,,,171.0,,,
4,Al1 Co0.4 Cr0.4 Fe0.4 Ni0.4,BCC,CAST,BCC,20.0,,5.6,487.0,,25.0,822.0,1004.0,,,,152.0,,,
4,Al1 Co0.5 Cr0.5 Fe0.5 Ni0.5,BCC,CAST,BCC,20.0,,5.9,432.0,,25.0,822.0,1004.0,,,,160.0,,,
4,Al1 Co0.333 Cr0.333 Fe0.333 Ni0.333,BCC,CAST,BCC,20.0,,5.3,506.0,,25.0,822.0,1004.0,,,,145.0,,,
4,Al1 Co1 Cr1 Fe1 Ni1,BCC,CAST,BCC,20.0,,6.7,395.0,,25.0,822.0,1004.0,,,,184.0,,,
4,Al1 Cr1 Cu1 Fe1 Ni1,FCC+BCC,CAST,other,20.0,,6.8,342.0,,25.0,822.0,1004.0,,,,,,,
4,Co1 Cr1 Cu1 Fe1 Ni1,FCC,CAST,FCC,20.0,,8.3,286.0,,25.0,822.0,1004.0,,,,206.0,,,
4,Cr1 Cu1 Fe1 Mn1 Ni1,FCC+BCC,CAST,other,20.0,,8.1,296.0,,25.0,822.0,1004.0,,,,,,,
4,Cr1 Cu1 Fe1 Mo1 Ni1,FCC,CAST,FCC,20.0,,8.7,263.0,,25.0,822.0,1004.0,,,,236.0,,,
5,Al1 Co1 Cr1 Fe1 Ni1,BCC,CAST,BCC,20.0,,6.7,476.0,C,25.0,1251.0,2004.0,,33.0,,184.0,,,
6,Al1 C0.1 Co1 Cr1 Fe1 Ni1,BCC+Sec.,CAST,other,20.0,,6.7,476.0,C,25.0,957.0,2550.0,,11.0,213.0,,,,
6,Al1 C0.2 Co1 Cr1 Fe1 Ni1,BCC+Sec.,CAST,other,20.0,,6.6,476.0,C,25.0,906.0,2386.0,,9.0,151.0,,,,
6,Al1 C0.3 Co1 Cr1 Fe1 Ni1,BCC+Sec.,CAST,other,20.0,,6.5,476.0,C,25.0,867.0,2178.0,,8.0,137.0,,,,
6,Al1 C0.4 Co1 Cr1 Fe1 Ni1,BCC+Sec.,CAST,other,20.0,,6.5,476.0,C,25.0,1056.0,2375.0,,7.0,156.0,,,,
6,Al1 C0.5 Co1 Cr1 Fe1 Ni1,BCC+Sec.,CAST,other,20.0,,6.4,476.0,C,25.0,1060.0,2250.0,,6.0,181.0,,,,
6,Al0.667 C1 Co0.667 Cr0.667 Fe0.667 Ni0.667,BCC+Sec.,CAST,other,20.0,,5.9,476.0,C,25.0,1255.0,2083.0,,6.0,73.0,,,,
6,Al1 C1 Co1 Cr1 Fe1 Ni1,BCC+Sec.,CAST,other,20.0,,6.2,476.0,C,25.0,1251.0,2166.0,,7.0,75.0,,,,
6,Al1 Co1 Cr1 Fe1 Ni1,BCC,CAST,BCC,20.0,,6.7,476.0,C,25.0,1138.0,1004.0,,11.0,,184.0,,,
7,Al1 Co1 Cr1 Fe1 Mo0.1 Ni1,BCC,CAST,BCC,20.0,,6.8,476.0,C,25.0,1804.0,2280.0,,9.0,,188.0,,,
7,Al1 Co1 Cr1 Fe1 Mo0.2 Ni1,BCC+Sec.,CAST,other,20.0,,6.9,476.0,C,25.0,2456.0,2953.0,,3.0,,,,,
7,Al1 Co1 Cr1 Fe1 Mo0.3 Ni1,BCC+Sec.,CAST,other,20.0,,7.0,476.0,C,25.0,2649.0,3208.0,,3.0,,,,,
7,Al1 Co1 Cr1 Fe1 Mo0.4 Ni1,BCC+Sec.,CAST,other,20.0,,7.0,476.0,C,25.0,2670.0,3161.0,,3.0,,,,,
7,Al1 Co1 Cr1 Fe1 Mo0.5 Ni1,BCC+Sec.,CAST,other,20.0,,7.1,476.0,C,25.0,2757.0,3036.0,,3.0,,,,,
7,Al1 Co1 Cr1 Fe1 Ni1,BCC,CAST,BCC,20.0,,6.7,476.0,C,25.0,1051.0,1004.0,,,,184.0,,,
8,Al1 Co1 Cr1 Fe1 Nb0.1 Ni1,BCC,CAST,BCC,20.0,,6.8,569.0,C,25.0,1641.0,3285.0,,17.0,,182.0,,,
8,Al1 Co1 Cr1 Fe1 Nb0.25 Ni1,BCC+Sec.,CAST,other,20.0,,6.8,668.0,C,25.0,1959.0,3008.0,,11.0,,,,,
8,Al1 Co1 Cr1 Fe1 Nb0.5 Ni1,BCC+Sec.,CAST,other,20.0,,7.0,747.0,C,25.0,2473.0,3170.0,,4.0,,,,,
8,Al1 Co1 Cr1 Fe1 Nb0.75 Ni1,BCC+Sec.,CAST,other,20.0,,7.0,476.0,,25.0,822.0,1004.0,,,,,,,
8,Al1 Co1 Cr1 Fe1 Ni1,BCC,CAST,BCC,20.0,,6.7,520.0,C,25.0,1373.0,3531.0,,25.0,,184.0,,,
9,Al0.8 Co1 Cr1 Cu1 Fe1 Ni1,FCC+BCC,CAST,other,20.0,,7.3,270.0,,25.0,822.0,1004.0,,,,,,,
9,Al1 Co0.5 Cr1 Fe1 Mo0.5 Ni1,BCC+Sec.,CAST,other,20.0,,7.0,801.0,,25.0,822.0,1004.0,,,,,,,
9,Al0.667 Co1 Cr0.667 Fe0.667 Mo0.333 Ni0.667,BCC+Sec.,CAST,other,20.0,,7.2,741.0,,25.0,822.0,1004.0,,,,,,,
9,Al0.5 Co1 Cr0.5 Fe0.5 Mo0.25 Ni0.5,FCC+BCC+Sec.,CAST,other,200.0,,7.3,586.0,,25.0,822.0,1004.0,,,,,,,
9,Al1 Co1 Cr1 Fe1 Mo0.5 Ni1,BCC+Sec.,CAST,other,20.0,,7.1,796.0,,25.0,822.0,1004.0,,,,,,,
10,Al1 Co1 Cr1 Fe1 Mo0.5 Ni1,BCC+Sec.,CAST,other,20.0,,7.1,755.0,,25.0,822.0,1004.0,,,,,,,
10,Al1 Co1 Cr1 Fe0.6 Mo0.5 Ni1,BCC+Sec.,CAST,other,20.0,,7.1,754.0,,25.0,822.0,1004.0,,,,,,,
10,Al0.667 Co0.667 Cr0.667 Fe1 Mo0.333 Ni0.667,BCC+Sec.,CAST,other,20.0,,7.2,635.0,,25.0,822.0,1004.0,,,,,,,
10,Al0.5 Co0.5 Cr0.5 Fe1 Mo0.25 Ni0.5,BCC+Sec.,CAST,other,20.0,,7.2,639.0,,25.0,822.0,1004.0,,,,,,,
11,Al1 Co1 Cr1 Fe1 Mo0.5,B2+Sec.,CAST,other,20.0,,6.8,857.0,,25.0,822.0,1004.0,,,,,,,
11,Al1 Co1 Cr1 Fe1 Mo0.5 Ni1,B2+Sec.,CAST,other,20.0,,7.1,730.0,,25.0,822.0,1004.0,,,,,,,
11,Al1 Co1 Cr1 Fe1 Mo0.5 Ni0.5,B2+Sec.,CAST,other,20.0,,7.0,708.0,,25.0,822.0,1004.0,,,,,,,
11,Al0.667 Co0.667 Cr0.667 Fe0.667 Mo0.333 Ni1,FCC+B2+Sec.,CAST,other,20.0,,7.2,586.0,,25.0,822.0,1004.0,,,,,,,
11,Al0.5 Co0.5 Cr0.5 Fe0.5 Mo0.25 Ni1,FCC+B2+Sec.,CAST,other,20.0,,7.3,395.0,,25.0,822.0,1004.0,,,,,,,
12,Al1 Co1 Cr1 Fe1 Ni1,BCC,CAST,BCC,20.0,,6.7,476.0,C,25.0,1110.0,1004.0,,,,184.0,,,
12,Al1 Co1 Cr1 Fe1 Ni1 Si1,BCC+Sec.,CAST,other,20.0,,5.7,476.0,C,25.0,2411.0,2950.0,,1.0,,,,,
12,Al1 Co1 Cr1 Fe1 Ni1 Si0.2,BCC,CAST,BCC,20.0,,6.5,476.0,C,25.0,1265.0,2173.0,,14.0,,176.0,,,
12,Al1 Co1 Cr1 Fe1 Ni1 Si0.4,BCC,CAST,BCC,20.0,,6.2,476.0,C,25.0,1481.0,2444.0,,13.0,,169.0,,,
12,Al1 Co1 Cr1 Fe1 Ni1 Si0.6,BCC,CAST,BCC,20.0,,6.0,476.0,C,25.0,1834.0,2195.0,,3.0,,162.0,,,
12,Al1 Co1 Cr1 Fe1 Ni1 Si0.8,BCC+Sec.,CAST,other,20.0,,5.8,476.0,C,25.0,2179.0,2664.0,,2.0,,,,,
13,Al0.25 Co1 Cr1 Cu0.5 Fe1 Ni1 Ti0.5,FCC,CAST,FCC,20.0,,7.4,476.0,,25.0,822.0,1004.0,,,,192.0,,,
13,Al0.25 Co1 Cr1 Cu0.75 Fe1 Ni1 Ti0.5,FCC,CAST,FCC,20.0,,7.5,476.0,C,25.0,750.0,1970.0,,39.0,103.0,189.0,,,
13,Al0.5 Co1 Cr1 Cu0.5 Fe1 Ni1 Ti0.5,FCC+BCC,CAST,other,20.0,,7.1,476.0,C,25.0,1580.0,2389.0,,17.0,161.0,,,,
13,Al0.75 Co1 Cr1 Cu0.25 Fe1 Ni1 Ti0.5,FCC+BCC,CAST,other,20.0,,6.8,476.0,C,25.0,1900.0,2697.0,,12.0,164.0,,,,
13,Co1 Cr1 Cu1 Fe1 Ni1 Ti0.5,FCC,CAST,FCC,20.0,,7.8,476.0,C,25.0,700.0,1650.0,,29.0,93.0,194.0,,,
14,Al1 Co1 Cr1 Fe1 Ni1 Ti1,BCC+BCC,CAST,other,20.0,,6.2,476.0,C,25.0,1860.0,2580.0,10.7,9.0,90.0,,,,
14,Al1 Co1 Cr1 Fe1 Ni1 Ti0.5,BCC+BCC,CAST,other,20.0,,6.4,178.0,C,25.0,2260.0,3140.0,24.4,23.0,178.0,,,,
14,Al0.667 Co0.667 Cr0.667 Fe0.667 Ni0.667 Ti1,BCC+Sec.,CAST,other,20.0,,6.1,476.0,C,25.0,2220.0,2720.0,6.6,5.0,160.0,,,,
15,Al1 Co1 Cr1 Fe1 Ni1 Ti1 V1 Zr1,,CAST,other,20.0,,6.3,780.0,,25.0,822.0,1004.0,,,,,,,
15,Al1 Co1 Fe1 Ni1 Ti1 V1 Zr1,BCC,CAST,BCC,20.0,,6.2,790.0,,25.0,822.0,1004.0,,,,129.0,,,
15,Al1 Fe1 Ni1 Ti1 V1 Zr1,BCC,CAST,BCC,20.0,,5.9,800.0,,25.0,822.0,1004.0,,,,119.0,,,
15,Co1 Cr1 Cu1 Fe1 Ni1 Ti1 V1 Zr1,,CAST,other,20.0,,7.1,680.0,,25.0,822.0,1004.0,,,,,,,
15,Co1 Cr1 Fe1 Mo1 Ni1 Ti1 V1 Zr1,,CAST,other,20.0,,7.3,850.0,,25.0,822.0,1004.0,,,,,,,
15,Co1 Cu1 Fe1 Ni1 Ti1 V1 Zr1,,CAST,other,20.0,,7.1,630.0,,25.0,822.0,1004.0,,,,,,,
15,Co1 Fe1 Mo1 Ni1 Ti1 V1 Zr1,,CAST,other,20.0,,7.3,790.0,,25.0,822.0,1004.0,,,,,,,
15,Cu1 Fe1 Ni1 Ti1 V1 Zr1,,CAST,other,20.0,,6.8,590.0,,25.0,822.0,1004.0,,,,,,,
15,Fe1 Mo1 Ni1 Ti1 V1 Zr1,BCC+Sec.,CAST,other,20.0,,7.1,740.0,,25.0,822.0,1004.0,,,,,,,
16,Al0.1 Co1 Cr1 Fe1 Mn1 Ni1,FCC,CAST,FCC,20.0,,7.9,180.0,,25.0,822.0,1004.0,,,,216.0,,,
16,Al0.2 Co1 Cr1 Fe1 Mn1 Ni1,FCC,CAST,FCC,20.0,,7.7,171.0,T,25.0,220.0,1004.0,56.0,,,212.0,,,
16,Al0.38 Co1 Cr1 Fe1 Mn1 Ni1,FCC,CAST,FCC,20.0,,7.5,182.0,T,25.0,244.0,1004.0,45.0,,,205.0,,,
16,Al0.43 Co1 Cr1 Fe1 Mn1 Ni1,FCC+BCC,CAST,other,20.0,,7.4,183.0,T,25.0,285.0,1004.0,35.0,,,,,,
16,Al0.49 Co1 Cr1 Fe1 Mn1 Ni1,FCC+BCC,CAST,other,20.0,,7.4,220.0,T,25.0,331.0,1004.0,29.0,,,,,,
16,Al0.56 Co1 Cr1 Fe1 Mn1 Ni1,FCC+BCC,CAST,other,20.0,,7.3,278.0,T,25.0,526.0,1004.0,16.0,,,,,,
16,Al0.62 Co1 Cr1 Fe1 Mn1 Ni1,FCC+BCC,CAST,other,20.0,,7.2,405.0,T,25.0,833.0,1004.0,5.0,,,,,,
16,Al0.68 Co1 Cr1 Fe1 Mn1 Ni1,FCC+BCC,CAST,other,20.0,,7.2,486.0,,25.0,822.0,1004.0,,,,,,,
16,Al0.75 Co1 Cr1 Fe1 Mn1 Ni1,FCC+BCC,CAST,other,20.0,,7.1,530.0,,25.0,822.0,1004.0,,,,,,,
16,Al0.81 Co1 Cr1 Fe1 Mn1 Ni1,FCC+BCC,CAST,other,20.0,,7.0,539.0,,25.0,822.0,1004.0,,,,,,,
16,Al0.88 Co1 Cr1 Fe1 Mn1 Ni1,FCC+BCC,CAST,other,20.0,,7.0,533.0,,25.0,822.0,1004.0,,,,,,,
16,Al0.95 Co1 Cr1 Fe1 Mn1 Ni1,FCC+BCC,CAST,other,20.0,,6.9,535.0,,25.0,822.0,1004.0,,,,,,,
16,Al1 Co0.8 Cr0.8 Fe0.8 Mn0.8 Ni0.8,BCC,CAST,BCC,20.0,,6.6,539.0,,25.0,822.0,1004.0,,,,180.0,,,
16,Co1 Cr1 Fe1 Mn1 Ni1,FCC,CAST,FCC,20.0,,8.0,176.0,T,25.0,208.0,1004.0,62.0,,,220.0,,,
17,Co1 Cr1 Fe1 Mn1 Ni1,FCC,CAST,FCC,300.0,,8.0,144.0,C,25.0,822.0,1004.0,,,,220.0,,,
17,Co1 Cr1 Fe1 Mn1 Ni1,FCC,ANNEAL,FCC,350.0,,8.0,135.0,C,25.0,230.0,1004.0,,75.0,,220.0,,,
17,Co1 Cr1 Fe1 Mn1 Ni1 V0.25,FCC,CAST,FCC,120.0,,7.9,151.0,C,25.0,822.0,1004.0,,,,215.0,,,
17,Co1 Cr1 Fe1 Mn1 Ni1 V0.25,FCC+Sec.,ANNEAL,other,130.0,,7.9,144.0,C,25.0,200.0,1004.0,,75.0,,,,,
17,Co1 Cr1 Fe1 Mn1 Ni1 V0.5,FCC,CAST,FCC,220.0,,7.8,186.0,C,25.0,822.0,1004.0,,,,210.0,,,
17,Co1 Cr1 Fe1 Mn1 Ni1 V0.5,FCC,ANNEAL,FCC,250.0,,7.8,275.0,C,25.0,620.0,1004.0,,75.0,,210.0,,,
17,Co1 Cr1 Fe1 Mn1 Ni1 V0.75,FCC+Sec.,ANNEAL,other,500.0,,7.7,380.0,C,25.0,740.0,1325.0,,7.8,,,,,
17,Co1 Cr1 Fe1 Mn1 Ni1 V0.75,FCC+Sec.,CAST,other,500.0,,7.7,342.0,C,25.0,822.0,1004.0,,,,,,,
17,Co1 Cr1 Fe1 Mn1 Ni1 V1,FCC+Sec.,ANNEAL,other,12.0,,7.7,636.0,C,25.0,1660.0,1845.0,,0.5,,,,,
17,Co1 Cr1 Fe1 Mn1 Ni1 V1,FCC+Sec.,CAST,other,20.0,,7.7,650.0,C,25.0,822.0,1004.0,,,,,,,
18,Al0.2 Cr0.667 Fe1 Mn0.667 Ni0.333,FCC+BCC,CAST,other,20.0,,7.2,297.0,,25.0,822.0,1004.0,,,,,,,
18,Al0.333 Cr0.667 Fe1 Mn0.667 Ni0.333,BCC,CAST,BCC,20.0,,7.0,396.0,,25.0,822.0,1004.0,,,,201.0,,,
19,Al1 Cr1 Fe1 Ni1,BCC+B2,CAST,other,20.0,,6.3,472.0,C,25.0,1406.0,2927.0,,29.0,,,,,
19,Al1 Cr1 Fe1 Mo1 Ni1,B2+Sec.,CAST,other,20.0,,7.2,905.0,,25.0,822.0,1004.0,,,,,,,
19,Al1 Cr1 Fe1 Mo0.2 Ni1,BCC+B2,CAST,other,20.0,,6.5,549.0,C,25.0,1487.0,3222.0,,29.0,,,,,
19,Al1 Cr1 Fe1 Mo0.5 Ni1,BCC+B2,CAST,other,20.0,,6.8,622.0,C,25.0,1749.0,2644.0,,13.0,,,,,
19,Al1 Cr1 Fe1 Mo0.8 Ni1,B2+Sec.,CAST,other,20.0,,7.0,854.0,C,25.0,1513.0,1513.0,,0.0,,,,,
20,Al0.3 Co1 Cr1 Cu1 Fe1,FCC,,FCC,20.0,,7.7,180.0,,25.0,822.0,1004.0,,,,194.0,,,
20,Al0.5 Co1 Cr1 Cu1 Fe1,FCC,,FCC,20.0,,7.4,207.0,,25.0,822.0,1004.0,,,,187.0,,,
20,Al0.8 Co1 Cr1 Cu1 Fe1,FCC+BCC,,other,20.0,,7.0,271.0,,25.0,822.0,1004.0,,,,,,,
20,Al1 Co0.769 Cr0.769 Cu0.769 Fe0.769,FCC+BCC,,other,20.0,,6.5,476.0,,25.0,822.0,1004.0,,,,,,,
20,Al1 Co0.667 Cr0.667 Cu0.667 Fe0.667,FCC+BCC,,other,20.0,,6.3,510.0,,25.0,822.0,1004.0,,,,,,,
20,Al1 Co0.556 Cr0.556 Cu0.556 Fe0.556,FCC+BCC,,other,20.0,,6.1,557.0,,25.0,822.0,1004.0,,,,,,,
20,Al1 Co0.5 Cr0.5 Cu0.5 Fe0.5,FCC+BCC,,other,20.0,,5.9,567.0,,25.0,822.0,1004.0,,,,,,,
20,Al1 Co0.435 Cr0.435 Cu0.435 Fe0.435,FCC+BCC,,other,20.0,,5.7,603.0,,25.0,822.0,1004.0,,,,,,,
20,Al1 Co0.4 Cr0.4 Cu0.4 Fe0.4,FCC+BCC,,other,20.0,,5.6,624.0,,25.0,822.0,1004.0,,,,,,,
20,Al1 Co0.357 Cr0.357 Cu0.357 Fe0.357,BCC,,BCC,20.0,,5.5,657.0,,25.0,822.0,1004.0,,,,139.0,,,
20,Al1 Co0.333 Cr0.333 Cu0.333 Fe0.333,BCC,,BCC,20.0,,5.4,644.0,,25.0,822.0,1004.0,,,,136.0,,,
20,Al1 Co1 Cr1 Cu1 Fe1,FCC+BCC,,other,20.0,,6.8,407.0,,25.0,822.0,1004.0,,,,,,,
20,Co1 Cr1 Cu1 Fe1,FCC,,FCC,20.0,,8.2,134.0,,25.0,822.0,1004.0,,,,208.0,,,
21,Co1 Cr1 Cu0.5 Fe1 Ni1,FCC,CAST,FCC,20.0,,8.3,172.0,,25.0,822.0,1004.0,,,,215.0,,,
22,Co1 Cr1 Cu1 Fe1 Ni1 Ti1,FCC,CAST,FCC,20.0,,7.4,476.0,C,25.0,1272.0,1272.0,2.0,0.0,,185.0,,,
22,Co1 Cr1 Cu1 Fe1 Ni1 Ti0.5,FCC,CAST,FCC,20.0,,7.8,476.0,C,25.0,700.0,1650.0,22.0,21.6,,194.0,,,
22,Co1 Cr1 Cu1 Fe1 Ni1 Ti0.8,FCC+Sec.,CAST,other,20.0,,7.6,476.0,C,25.0,1042.0,1848.0,3.0,2.11,,,,,
23,Al0.5 B0.2 Co1 Cr1 Cu1 Fe1 Ni1,,CAST,other,20.0,,7.5,415.0,,25.0,822.0,1004.0,,,,,,,
23,Al0.5 B0.6 Co1 Cr1 Cu1 Fe1 Ni1,,CAST,other,20.0,,7.3,505.0,,25.0,822.0,1004.0,,,,,,,
23,Al0.5 B1 Co1 Cr1 Cu1 Fe1 Ni1,,CAST,other,20.0,,7.1,736.0,,25.0,822.0,1004.0,,,,,,,
23,Al0.5 Co1 Cr1 Cu1 Fe1 Ni1,,CAST,other,20.0,,7.6,300.0,,25.0,822.0,1004.0,,,,,,,
24,Al0.5 Co1 Cr1 Cu1 Fe1 Ni1,FCC,CAST,FCC,20.0,,7.6,225.0,,25.0,822.0,1004.0,,,,189.0,,,
24,Al0.5 Co1 Cr1 Cu1 Fe1 Ni1 Ti1,FCC+BCC+Sec.,CAST,other,20.0,,7.0,636.0,,25.0,822.0,1004.0,,,,,,,
24,Al0.5 Co1 Cr1 Cu1 Fe1 Ni1 Ti0.2,FCC,CAST,FCC,20.0,,7.5,272.0,,25.0,822.0,1004.0,,,,185.0,,,
24,Al0.5 Co1 Cr1 Cu1 Fe1 Ni1 Ti0.4,FCC,CAST,FCC,20.0,,7.3,321.0,,25.0,822.0,1004.0,,,,182.0,,,
24,Al0.5 Co1 Cr1 Cu1 Fe1 Ni1 Ti0.6,FCC+BCC,CAST,other,20.0,,7.2,458.0,,25.0,822.0,1004.0,,,,,,,
24,Al0.5 Co1 Cr1 Cu1 Fe1 Ni1 Ti0.8,FCC+BCC+Sec.,CAST,other,20.0,,7.1,590.0,,25.0,822.0,1004.0,,,,,,,
24,Al0.417 Co0.833 Cr0.833 Cu0.833 Fe0.833 Ni0.833 Ti1,FCC+BCC+Sec.,CAST,other,20.0,,6.9,646.0,,25.0,822.0,1004.0,,,,,,,
24,Al0.357 Co0.714 Cr0.714 Cu0.714 Fe0.714 Ni0.714 Ti1,FCC+BCC+B2+Sec.,CAST,other,20.0,,6.8,664.0,,25.0,822.0,1004.0,,,,,,,
24,Al0.312 Co0.625 Cr0.625 Cu0.625 Fe0.625 Ni0.625 Ti1,FCC+BCC+B2+Sec.,CAST,other,20.0,,6.7,657.0,,25.0,822.0,1004.0,,,,,,,
24,Al0.278 Co0.556 Cr0.556 Cu0.556 Fe0.556 Ni0.556 Ti1,FCC+BCC+B2+Sec.,CAST,other,20.0,,6.6,667.0,,25.0,822.0,1004.0,,,,,,,
24,Al0.25 Co0.5 Cr0.5 Cu0.5 Fe0.5 Ni0.5 Ti1,FCC+BCC+B2+Sec.,CAST,other,20.0,,6.5,696.0,,25.0,822.0,1004.0,,,,,,,
25,Al0.5 Co1 Cr1 Cu1 Fe1 Ni1,FCC,CAST,FCC,20.0,,7.6,215.0,,25.0,822.0,1004.0,,,,189.0,,,
25,Al0.5 Co1 Cr1 Cu1 Fe1 Ni1 V0.2,FCC,CAST,FCC,20.0,,7.6,204.0,,25.0,822.0,1004.0,,,,186.0,,,
25,Al0.5 Co1 Cr1 Cu1 Fe1 Ni1 V0.4,FCC+BCC,CAST,other,20.0,,7.5,231.0,,25.0,822.0,1004.0,,,,,,,
25,Al0.5 Co1 Cr1 Cu1 Fe1 Ni1 V0.6,FCC+BCC+Sec.,CAST,other,20.0,,7.5,328.0,,25.0,822.0,1004.0,,,,,,,
25,Al0.5 Co1 Cr1 Cu1 Fe1 Ni1 V0.8,FCC+BCC+Sec.,CAST,other,20.0,,7.4,447.0,,25.0,822.0,1004.0,,,,,,,
25,Al0.5 Co1 Cr1 Cu1 Fe1 Ni1 V1,FCC+BCC+Sec.,CAST,other,20.0,,7.4,639.0,,25.0,822.0,1004.0,,,,,,,
25,Al0.417 Co0.833 Cr0.833 Cu0.833 Fe0.833 Ni0.833 V1,BCC,CAST,BCC,20.0,,7.3,579.0,,25.0,822.0,1004.0,,,,177.0,,,
25,Al0.357 Co0.714 Cr0.714 Cu0.714 Fe0.714 Ni0.714 V1,BCC,CAST,BCC,20.0,,7.3,577.0,,25.0,822.0,1004.0,,,,175.0,,,
25,Al0.312 Co0.625 Cr0.625 Cu0.625 Fe0.625 Ni0.625 V1,BCC,CAST,BCC,20.0,,7.2,594.0,,25.0,822.0,1004.0,,,,174.0,,,
25,Al0.278 Co0.556 Cr0.556 Cu0.556 Fe0.556 Ni0.556 V1,BCC,CAST,BCC,20.0,,7.2,597.0,,25.0,822.0,1004.0,,,,172.0,,,
25,Al0.25 Co0.5 Cr0.5 Cu0.5 Fe0.5 Ni0.5 V1,BCC,CAST,BCC,20.0,,7.2,587.0,,25.0,822.0,1004.0,,,,171.0,,,
26,Al1 Co1 Cr1 Cu1 Fe1 Ni1,FCC+BCC,CAST,other,20.0,,7.1,472.0,,25.0,822.0,1004.0,,,,,,,
26,Al1 Co1 Cu1 Fe1 Nd1 Ni1,Other,CAST,other,20.0,,7.0,578.0,,25.0,822.0,1004.0,,,,,,,
26,Al1 Co1 Cu1 Fe1 Ni1,FCC+BCC,CAST,other,20.0,,7.0,536.0,,25.0,822.0,1004.0,,,,,,,
26,Al1 Co1 Cu1 Fe1 Ni1 Si1,FCC+BCC,CAST,other,20.0,,5.9,682.0,,25.0,822.0,1004.0,,,,,,,
26,Al1 Co1 Cu1 Fe1 Ni1 Ti1,FCC+BCC,CAST,other,20.0,,6.5,626.0,,25.0,822.0,1004.0,,,,,,,
26,Al1 Co1 Cu1 Fe1 Ni1 Zr1,FCC+BCC+Sec.,CAST,other,20.0,,6.9,472.0,,25.0,822.0,1004.0,,,,,,,
28,Al1 Co1 Cr1 Cu1 Fe1 Mn1 Ni1,FCC+BCC+Sec.,CAST,other,20.0,,7.1,476.0,C,25.0,1005.0,1004.0,15.0,,,,,,
28,Al1 Co1 Cr1 Cu1 Fe1 Ni1,FCC+BCC,CAST,other,20.0,,7.1,476.0,C,25.0,1303.0,1004.0,24.0,,,,,,
28,Al1 Co1 Cr1 Cu1 Fe1 Ni1 Ti1,FCC+BCC+BCC,CAST,other,20.0,,6.6,476.0,C,25.0,1234.0,1004.0,9.0,,,,,,
28,Al1 Co1 Cr1 Cu1 Fe1 Ni1 V1,FCC+BCC,CAST,other,20.0,,6.9,476.0,C,25.0,1469.0,1004.0,16.0,,,,,,
29,Al1 Co1 Cr1 Cu1 Ni1 Ti1,BCC,,BCC,20.0,,6.4,476.0,C,25.0,822.0,1495.0,,8.0,36.0,157.0,,,
29,Al1 Co1 Cr1 Cu1 Ni1 Ti1 Y1,Other,CAST,other,20.0,,5.8,476.0,C,25.0,822.0,1192.0,,4.0,37.0,,,,
29,Al1 Co1 Cr1 Cu1 Ni1 Ti1 Y0.5,Other,CAST,other,20.0,,6.1,476.0,C,25.0,822.0,1025.0,,3.0,36.0,,,,
29,Al1 Co1 Cr1 Cu1 Ni1 Ti1 Y0.8,Other,CAST,other,20.0,,5.9,476.0,C,25.0,822.0,1325.0,,5.0,38.0,,,,
30,Co1 Cu1 Fe1 Ni1,FCC,CAST,FCC,20.0,,8.6,476.0,T,25.0,822.0,480.0,,15.0,,187.0,,,
30,Co1 Cu1 Fe1 Ni1 Sn0.02,FCC,CAST,FCC,20.0,,8.6,476.0,T,25.0,822.0,548.0,,17.0,,185.0,,,
30,Co1 Cu1 Fe1 Ni1 Sn0.04,FCC+Sec.,CAST,other,20.0,,8.6,476.0,T,25.0,822.0,594.0,,18.0,,,,,
30,Co1 Cu1 Fe1 Ni1 Sn0.05,FCC+Sec.,CAST,other,20.0,,8.6,476.0,T,25.0,822.0,615.0,,20.0,,,,,
30,Co1 Cu1 Fe1 Ni1 Sn0.07,FCC+Sec.,CAST,other,20.0,,8.6,476.0,T,25.0,822.0,632.0,,19.0,,,,,
30,Co1 Cu1 Fe1 Ni1 Sn0.1,FCC+Sec.,CAST,other,20.0,,8.6,476.0,T,25.0,822.0,602.0,,5.0,,,,,
30,Co1 Cu1 Fe1 Ni1 Sn0.2,FCC+Sec.,CAST,other,20.0,,8.5,476.0,T,25.0,822.0,261.0,,2.0,,,,,
30,Co1 Cu1 Fe1 Ni1 Sn0.5,FCC+Sec.,CAST,other,20.0,,8.3,476.0,,25.0,822.0,1004.0,,,,,,,
31,Co1 Cu1 Fe1 Mn1 Ni1,FCC,CAST,FCC,20.0,,8.4,208.0,T,25.0,822.0,478.0,,14.0,,189.0,,,
31,Co1 Cu1 Fe1 Mn1 Ni1 Sn0.03,FCC,CAST,FCC,20.0,,8.4,192.0,T,25.0,822.0,465.0,,18.0,,187.0,,,
31,Co1 Cu1 Fe1 Mn1 Ni1 Sn0.05,FCC+Sec.,CAST,other,20.0,,8.4,205.0,T,25.0,822.0,475.0,,12.0,,,,,
31,Co1 Cu1 Fe1 Mn1 Ni1 Sn0.08,FCC+Sec.,CAST,other,20.0,,8.3,219.0,T,25.0,822.0,425.0,,7.0,,,,,
31,Co1 Cu1 Fe1 Mn1 Ni1 Sn0.1,FCC+Sec.,CAST,other,20.0,,8.3,253.0,T,25.0,822.0,470.0,,6.0,,,,,
31,Co1 Cu1 Fe1 Mn1 Ni1 Sn0.2,FCC+Sec.,CAST,other,20.0,,8.3,319.0,T,25.0,822.0,368.0,,2.0,,,,,
32,Al1 Cr1 Cu1 Fe1 Ni1,FCC+BCC,ANNEAL,other,20.0,,6.8,495.0,,25.0,822.0,1004.0,,,,,,,
32,Al1 Cr1 Cu1 Fe1 Ni0.6,FCC+BCC,ANNEAL,other,20.0,,6.6,496.0,,25.0,822.0,1004.0,,,,,,,
32,Al1 Cr1 Cu1 Fe1 Ni0.8,FCC+BCC,ANNEAL,other,20.0,,6.7,486.0,,25.0,822.0,1004.0,,,,,,,
32,Al0.833 Cr0.833 Cu0.833 Fe0.833 Ni1,FCC+BCC,ANNEAL,other,20.0,,6.8,407.0,,25.0,822.0,1004.0,,,,,,,
32,Al0.714 Cr0.714 Cu0.714 Fe0.714 Ni1,FCC+BCC,ANNEAL,other,20.0,,6.9,367.0,,25.0,822.0,1004.0,,,,,,,
32,Co1 Cr1 Cu1 Fe1 Ni1,FCC,,FCC,20.0,,8.3,286.0,C,25.0,230.0,888.0,51.0,,,206.0,,,
33,Al0.1 Cr0.5 Cu0.5 Fe0.5 Ni1,FCC,,FCC,20.0,,8.0,476.0,,25.0,822.0,1004.0,,,,197.0,,,
33,Al0.2 Cr0.5 Cu0.5 Fe0.5 Ni1,FCC,,FCC,20.0,,7.8,476.0,,25.0,822.0,1004.0,,,,190.0,,,
33,Al0.3 Cr0.5 Cu0.5 Fe0.5 Ni1,FCC,,FCC,20.0,,7.5,476.0,,25.0,822.0,1004.0,,,,185.0,,,
33,Al0.4 Cr0.5 Cu0.5 Fe0.5 Ni1,FCC,,FCC,20.0,,7.3,476.0,,25.0,822.0,1004.0,,,,179.0,,,
33,Al0.6 Cr0.5 Cu0.5 Fe0.5 Ni1,FCC+BCC,,other,20.0,,6.9,476.0,,25.0,822.0,1004.0,,,,,,,
33,Al0.5 Cr0.5 Cu0.5 Fe0.5 Ni1,FCC+BCC,,other,20.0,,7.1,476.0,,25.0,822.0,1004.0,,,,,,,
34,Al1 Cr1 Cu1 Fe1 Ni1 Ti1,BCC+BCC+Sec.,ANNEAL,other,20.0,,6.3,476.0,C,25.0,822.0,1219.0,,,,,,,
35,Al1 Cu0.889 Fe0.667 Ni0.889 Ti1,FCC,CAST,FCC,20.0,,5.9,516.0,C,25.0,980.0,1326.0,,7.0,145.0,131.0,,,
35,Al1 Cu1 Fe1 Ni1 Ti1,FCC,CAST,FCC,20.0,,6.1,516.0,C,25.0,1074.0,1617.0,,8.0,146.0,137.0,,,
35,Al1 Cu1 Ni1 Ti1,FCC,CAST,FCC,20.0,,5.7,537.0,C,25.0,300.0,536.0,,0.85,108.0,122.0,,,
36,Al1 Cu0.062 Li0.062 Mg0.062 Zn0.062,FCC+Sec.,CAST,other,20.0,,2.9,476.0,C,25.0,488.0,879.0,17.0,,,,,,
36,Al1 Li0.062 Mg0.062 Sn0.062 Zn0.062,FCC+Sec.,CAST,other,20.0,,3.0,476.0,C,25.0,415.0,836.0,16.0,,,,,,
36,Al1 Cu0.2 Li0.5 Mg1 Zn0.5,Other,CAST,other,20.0,,2.7,476.0,,25.0,822.0,1004.0,,,,,,,
36,Al1 Cu0.5 Li0.5 Mg1 Sn0.2,Other,CAST,other,20.0,,3.0,476.0,,25.0,822.0,1004.0,,,,,,,
36,Al1 Li0.5 Mg1 Sn0.2 Zn0.5,FCC+Sec.,CAST,other,20.0,,2.9,476.0,C,25.0,546.0,546.0,,,,,,,
36,Al1 Li1 Mg1 Sn1 Zn1,FCC+HCP+Sec.,CAST,other,20.0,,3.9,476.0,C,25.0,600.0,615.0,1.0,,,,,,
38,Al0.667 Li0.667 Mg0.333 Sc0.667 Ti1,FCC+HCP,,other,20.0,,2.7,591.0,,25.0,822.0,1004.0,,,,,,,
39,Al0.214 Nb0.714 Ta0.571 Ti1 V0.143 Zr0.929,BCC,OTHER,BCC,180.0,,7.7,500.0,C,25.0,1965.0,2061.0,5.0,,,107.0,,,
39,Al0.214 Nb0.714 Ta0.571 Ti1 V0.143 Zr0.929,BCC,OTHER,BCC,20.0,,7.7,476.0,C,800.0,678.0,693.0,50.0,,,107.0,,,
39,Al0.214 Nb0.714 Ta0.571 Ti1 V0.143 Zr0.929,BCC,OTHER,BCC,20.0,,7.7,476.0,C,1000.0,166.0,189.0,50.0,,,107.0,,,
39,Al0.214 Nb0.714 Ta0.714 Ti1 Zr0.929,BCC,OTHER,BCC,200.0,,8.1,490.0,C,25.0,1965.0,2054.0,5.0,,,110.0,,,
39,Al0.214 Nb0.714 Ta0.714 Ti1 Zr0.929,BCC,OTHER,BCC,20.0,,8.1,476.0,C,800.0,362.0,397.0,50.0,,,110.0,,,
39,Al0.214 Nb0.714 Ta0.714 Ti1 Zr0.929,BCC,OTHER,BCC,20.0,,8.1,476.0,C,1000.0,236.0,247.0,50.0,,,110.0,,,
39,Al0.4 Hf0.6 Nb1 Ta1 Ti1 Zr1,BCC,OTHER,BCC,140.0,,9.1,500.0,C,25.0,1841.0,2269.0,10.0,,,107.0,,,
39,Al0.4 Hf0.6 Nb1 Ta1 Ti1 Zr1,BCC,OTHER,BCC,20.0,,9.1,476.0,C,800.0,796.0,834.0,50.0,,,107.0,,,
39,Al0.4 Hf0.6 Nb1 Ta1 Ti1 Zr1,BCC,OTHER,BCC,20.0,,9.1,476.0,C,1000.0,298.0,455.0,50.0,,,107.0,,,
39,Al0.333 Nb0.667 Ta0.533 Ti1 V0.133 Zr0.667,BCC,OTHER,BCC,100.0,,7.6,530.0,C,25.0,2035.0,2105.0,5.0,,,109.0,,,
39,Al0.333 Nb0.667 Ta0.533 Ti1 V0.133 Zr0.667,BCC,OTHER,BCC,20.0,,7.6,476.0,C,800.0,796.0,851.0,50.0,,,109.0,,,
39,Al0.333 Nb0.667 Ta0.533 Ti1 V0.133 Zr0.667,BCC,OTHER,BCC,20.0,,7.6,476.0,C,1000.0,220.0,225.0,50.0,,,109.0,,,
39,Al1 Mo0.5 Nb1 Ta0.5 Ti1 Zr1,BCC+B2,OTHER,other,75.0,,7.1,591.0,C,25.0,2000.0,2368.0,10.0,,,,,,
39,Al1 Mo0.5 Nb1 Ta0.5 Ti1 Zr1,BCC+B2,OTHER,other,20.0,,7.1,476.0,C,800.0,1597.0,1810.0,11.0,,,,,,
39,Al1 Mo0.5 Nb1 Ta0.5 Ti1 Zr1,BCC+B2,OTHER,other,20.0,,7.1,476.0,C,1000.0,745.0,772.0,50.0,,,,,,
39,Al1 Mo0.5 Nb1 Ta0.5 Ti1 Zr1,BCC+B2,OTHER,other,20.0,,7.1,476.0,C,1200.0,250.0,1004.0,50.0,,,,,,
39,Al0.667 Nb1 Ta0.333 Ti1 Zr0.333,BCC,OTHER,BCC,2000.0,,6.8,408.0,C,25.0,1280.0,1367.0,4.0,,,105.0,,,
39,Al0.667 Nb1 Ta0.333 Ti1 Zr0.333,BCC,OTHER,BCC,20.0,,6.8,476.0,C,800.0,728.0,1000.0,12.0,,,105.0,,,
39,Al0.667 Nb1 Ta0.333 Ti1 Zr0.333,BCC,OTHER,BCC,20.0,,6.8,476.0,C,1000.0,403.0,415.0,50.0,,,105.0,,,
40,Al0.3 Hf1 Nb1 Ta1 Ti1 Zr1,BCC,CAST,BCC,105.0,,9.5,353.0,C,25.0,1188.0,1004.0,50.0,,63.0,105.0,,,
40,Al0.5 Hf1 Nb1 Ta1 Ti1 Zr1,BCC,CAST,BCC,86.0,,9.3,396.0,C,25.0,1302.0,1004.0,46.0,,97.0,104.0,,,
40,Al0.75 Hf1 Nb1 Ta1 Ti1 Zr1,BCC,CAST,BCC,89.0,,9.1,427.0,C,25.0,1415.0,2050.0,30.0,,102.0,103.0,,,
40,Al1 Hf1 Nb1 Ta1 Ti1 Zr1,BCC+Sec.,CAST,other,92.0,,8.9,441.0,C,25.0,1489.0,1900.0,21.0,,103.0,,,,
40,Hf1 Nb1 Ta1 Ti1 Zr1,BCC,CAST,BCC,120.0,,9.9,295.0,C,25.0,1073.0,1004.0,50.0,,55.0,107.0,,,
41,Al0.25 Mo1 Nb1 Ti1 V1,BCC,CAST,BCC,20.0,,7.1,460.0,C,25.0,1250.0,1500.0,13.0,,,161.0,,,
41,Al0.5 Mo1 Nb1 Ti1 V1,BCC,CAST,BCC,20.0,,6.8,487.0,C,25.0,1625.0,1800.0,11.0,,,156.0,,,
41,Al0.75 Mo1 Nb1 Ti1 V1,BCC,CAST,BCC,20.0,,6.6,517.0,C,25.0,1260.0,1300.0,8.0,,,151.0,,,
41,Al1 Mo1 Nb1 Ti1 V1,BCC,CAST,BCC,20.0,,6.4,537.0,C,25.0,1375.0,1400.0,3.0,,,147.0,,,
41,Mo1 Nb1 Ti1 V1,BCC,CAST,BCC,20.0,,7.3,441.0,C,25.0,1200.0,2050.0,26.0,,,167.0,,,
42,Al0.25 Nb1 Ta1 Ti1 V1,BCC,CAST,BCC,20.0,,8.8,476.0,C,25.0,1330.0,1004.0,,,,130.0,,,
42,Al0.5 Nb1 Ta1 Ti1 V1,BCC,CAST,BCC,20.0,,8.5,476.0,C,25.0,1014.0,1004.0,,,,127.0,,,
42,Al1 Nb1 Ta1 Ti1 V1,BCC,CAST,BCC,20.0,,7.9,476.0,C,25.0,993.0,1004.0,,,,122.0,,,
42,Nb1 Ta1 Ti1 V1,BCC,CAST,BCC,20.0,,9.2,476.0,C,25.0,1092.0,1004.0,,,,134.0,,,
43,Al1 Nb1 Ti1 V1,BCC,ANNEAL,BCC,350.0,,5.5,448.0,C,25.0,1020.0,1318.0,,5.0,,104.0,,,
43,Al1 Nb1 Ti1 V1,BCC,ANNEAL,BCC,20.0,,5.5,476.0,C,600.0,810.0,1050.0,,12.0,,104.0,,,
43,Al1 Nb1 Ti1 V1,BCC,ANNEAL,BCC,20.0,,5.5,476.0,C,800.0,685.0,1004.0,,50.0,,104.0,,,
43,Al1 Nb1 Ti1 V1,BCC,ANNEAL,BCC,20.0,,5.5,476.0,C,1000.0,158.0,1004.0,,50.0,,104.0,,,
44,Cr1 Mo0.5 Nb1 Ta0.5 Ti1 Zr1,BCC+BCC+Sec.,OTHER,other,20.0,,8.0,540.0,C,25.0,1595.0,2046.0,5.0,,,,,,
44,Cr1 Mo0.5 Nb1 Ta0.5 Ti1 Zr1,BCC+BCC+Sec.,OTHER,other,20.0,,8.0,476.0,C,800.0,983.0,1100.0,5.5,,,,,,
44,Cr1 Mo0.5 Nb1 Ta0.5 Ti1 Zr1,BCC+BCC+Sec.,OTHER,other,20.0,,8.0,476.0,C,1000.0,546.0,630.0,50.0,,,,,,
44,Cr1 Mo0.5 Nb1 Ta0.5 Ti1 Zr1,BCC+BCC+Sec.,OTHER,other,20.0,,8.0,476.0,C,1200.0,170.0,190.0,50.0,,,,,,
45,Cr1 Nb1 Ti1 V1 Zr1,BCC+Sec.,OTHER,other,20.0,,6.6,482.0,C,25.0,1298.0,1004.0,3.0,,,,,,
45,Cr1 Nb1 Ti1 V1 Zr1,BCC+Sec.,OTHER,other,20.0,,6.6,476.0,C,600.0,1230.0,1004.0,10.0,,,,,,
45,Cr1 Nb1 Ti1 V1 Zr1,BCC+Sec.,OTHER,other,20.0,,6.6,476.0,C,800.0,615.0,1004.0,50.0,,,,,,
45,Cr1 Nb1 Ti1 V1 Zr1,BCC+Sec.,OTHER,other,20.0,,6.6,476.0,C,1000.0,259.0,1004.0,50.0,,,,,,
45,Cr1 Nb1 Ti1 Zr1,BCC+Sec.,OTHER,other,20.0,,6.6,418.0,C,25.0,1260.0,1004.0,6.0,,,,,,
45,Cr1 Nb1 Ti1 Zr1,BCC+Sec.,OTHER,other,20.0,,6.6,476.0,C,600.0,1035.0,1004.0,50.0,,,,,,
45,Cr1 Nb1 Ti1 Zr1,BCC+Sec.,OTHER,other,20.0,,6.6,476.0,C,800.0,300.0,1004.0,50.0,,,,,,
45,Cr1 Nb1 Ti1 Zr1,BCC+Sec.,OTHER,other,20.0,,6.6,476.0,C,1000.0,115.0,1004.0,50.0,,,,,,
45,Nb0.5 Ti0.5 V1 Zr0.5,BCC,OTHER,BCC,550.0,,6.4,304.0,C,25.0,918.0,1004.0,50.0,,,105.0,,,
45,Nb0.5 Ti0.5 V1 Zr0.5,BCC,OTHER,BCC,20.0,,6.4,476.0,C,600.0,571.0,1004.0,50.0,,,105.0,,,
45,Nb0.5 Ti0.5 V1 Zr0.5,BCC,OTHER,BCC,20.0,,6.4,476.0,C,800.0,240.0,1004.0,50.0,,,105.0,,,
45,Nb0.5 Ti0.5 V1 Zr0.5,BCC,OTHER,BCC,20.0,,6.4,476.0,C,1000.0,72.0,1004.0,50.0,,,105.0,,,
45,Nb1 Ti1 V1 Zr1,BCC,OTHER,BCC,550.0,,6.5,335.0,C,25.0,1105.0,1004.0,50.0,,,100.0,,,
45,Nb1 Ti1 V1 Zr1,BCC,OTHER,BCC,20.0,,6.5,476.0,C,600.0,834.0,1004.0,50.0,,,100.0,,,
45,Nb1 Ti1 V1 Zr1,BCC,OTHER,BCC,20.0,,6.5,476.0,C,800.0,187.0,1004.0,50.0,,,100.0,,,
45,Nb1 Ti1 V1 Zr1,BCC,OTHER,BCC,20.0,,6.5,476.0,C,1000.0,58.0,1004.0,50.0,,,100.0,,,
47,Hf0.5 Mo0.5 Nb1 Ti1 Zr1,BCC,CAST,BCC,20.0,,7.9,476.0,C,25.0,1176.0,1538.0,,,,115.0,,,
47,C0.1 Hf0.5 Mo0.5 Nb1 Ti1 Zr1,BCC+Sec.,CAST,other,20.0,,7.8,476.0,C,25.0,1183.0,2139.0,38.0,,,,,,
47,C0.3 Hf0.5 Mo0.5 Nb1 Ti1 Zr1,BCC+Sec.,CAST,other,20.0,,7.7,476.0,C,25.0,1201.0,1965.0,33.0,,,,,,
48,Hf1 Mo0.25 Nb1 Ta1 Ti1 Zr1,BCC,CAST,BCC,20.0,,9.9,395.0,C,25.0,1112.0,1004.0,50.0,,96.0,115.0,,,
48,Hf1 Mo0.5 Nb1 Ta1 Ti1 Zr1,BCC,CAST,BCC,20.0,,9.9,480.0,C,25.0,1317.0,1004.0,50.0,,102.0,123.0,,,
48,Hf1 Mo0.75 Nb1 Ta1 Ti1 Zr1,BCC,CAST,BCC,20.0,,9.9,492.0,C,25.0,1373.0,1004.0,50.0,,109.0,130.0,,,
48,Hf1 Mo1 Nb1 Ta1 Ti1 Zr1,BCC,CAST,BCC,20.0,,9.9,505.0,C,25.0,1512.0,1800.0,12.0,,115.0,137.0,,,
48,Hf1 Nb1 Ta1 Ti1 Zr1,BCC,CAST,BCC,20.0,,9.9,335.0,C,25.0,1015.0,1004.0,50.0,,85.0,107.0,,,
49,Hf1 Mo1 Nb1 Ta1 Ti1 Zr1,BCC,CAST,BCC,20.0,,9.9,505.0,C,25.0,1512.0,1004.0,12.0,,,137.0,,,
49,Hf1 Mo1 Nb1 Ta1 Ti1 Zr1,BCC,CAST,BCC,20.0,,9.9,476.0,C,800.0,1007.0,1004.0,23.0,,,137.0,,,
49,Hf1 Mo1 Nb1 Ta1 Ti1 Zr1,BCC,CAST,BCC,20.0,,9.9,476.0,C,1000.0,814.0,1004.0,30.0,,,137.0,,,
49,Hf1 Mo1 Nb1 Ta1 Ti1 Zr1,BCC,CAST,BCC,20.0,,9.9,476.0,C,1200.0,556.0,1004.0,30.0,,,137.0,,,
49,Hf1 Mo1 Ta1 Ti1 Zr1,BCC,CAST,BCC,20.0,,10.2,542.0,C,25.0,1600.0,1743.0,4.0,,,143.0,,,
49,Hf1 Mo1 Ta1 Ti1 Zr1,BCC,CAST,BCC,20.0,,10.2,476.0,C,800.0,1045.0,1446.0,19.0,,,143.0,,,
49,Hf1 Mo1 Ta1 Ti1 Zr1,BCC,CAST,BCC,20.0,,10.2,476.0,C,1000.0,855.0,1004.0,30.0,,,143.0,,,
49,Hf1 Mo1 Ta1 Ti1 Zr1,BCC,CAST,BCC,20.0,,10.2,476.0,C,1200.0,404.0,1004.0,30.0,,,143.0,,,
50,Hf1 Mo1 Nb1 Ti1 Zr1,BCC,ANNEAL,BCC,20.0,,8.7,476.0,C,25.0,1575.0,1640.0,9.0,,,128.0,,,
50,Hf1 Mo1 Nb1 Ti1 Zr1,BCC,ANNEAL,BCC,20.0,,8.7,476.0,C,800.0,825.0,1095.0,50.0,,,128.0,,,
50,Hf1 Mo1 Nb1 Ti1 Zr1,BCC,ANNEAL,BCC,20.0,,8.7,476.0,C,1000.0,635.0,654.0,50.0,,,128.0,,,
50,Hf1 Mo1 Nb1 Ti1 Zr1,BCC,ANNEAL,BCC,20.0,,8.7,476.0,C,1200.0,187.0,194.0,50.0,,,128.0,,,
50,Hf1 Mo1 Nb1 Ti1 Zr1,BCC,CAST,BCC,20.0,,8.7,476.0,C,25.0,1719.0,1803.0,10.0,,,128.0,,,
51,Hf1 Nb1 Si0.5 Ti1 V1,BCC+Sec.,CAST,other,20.0,,7.8,476.0,C,800.0,875.0,1004.0,50.0,,,,,,
51,Hf1 Nb1 Si0.5 Ti1 V1,BCC+Sec.,CAST,other,20.0,,7.8,476.0,C,1000.0,240.0,1004.0,50.0,,,,,,
51,Hf1 Nb1 Si0.5 Ti1 V1,BCC+Sec.,CAST,other,20.0,,7.8,490.0,C,25.0,1399.0,1608.0,11.0,,,,,,
52,Hf0.333 Nb0.333 Ta0.333 Ti1 Zr0.667,BCC,CAST,BCC,20.0,,8.2,301.0,T,25.0,903.0,990.0,19.0,,,103.0,,,
53,Hf1 Nb1 Ta1 Ti1 Zr1,BCC,OTHER,BCC,20.0,,9.9,476.0,C,25.0,929.0,1004.0,50.0,,,107.0,,,
53,Hf1 Nb1 Ta1 Ti1 Zr1,BCC,OTHER,BCC,20.0,,9.9,476.0,C,400.0,790.0,1004.0,50.0,,,107.0,,,
53,Hf1 Nb1 Ta1 Ti1 Zr1,BCC,OTHER,BCC,20.0,,9.9,476.0,C,600.0,675.0,1004.0,50.0,,,107.0,,,
53,Hf1 Nb1 Ta1 Ti1 Zr1,BCC,OTHER,BCC,20.0,,9.9,476.0,C,800.0,535.0,1004.0,50.0,,,107.0,,,
53,Hf1 Nb1 Ta1 Ti1 Zr1,BCC,OTHER,BCC,20.0,,9.9,476.0,C,1000.0,295.0,1004.0,50.0,,,107.0,,,
53,Hf1 Nb1 Ta1 Ti1 Zr1,BCC,OTHER,BCC,20.0,,9.9,476.0,C,1200.0,92.0,1004.0,50.0,,,107.0,,,
55,Hf1 Nb1 Ti1 Zr1,BCC,CAST,BCC,20.0,,8.4,476.0,T,25.0,879.0,969.0,,14.9,,89.0,,,
56,Mo1 Nb1 Ta1 V1,BCC,ANNEAL,BCC,200.0,,10.7,504.0,C,25.0,1525.0,2400.0,21.0,,,186.0,,,
57,Mo1 Nb1 Ta1 V1 W1,BCC,CAST,BCC,80.0,,12.4,536.0,C,25.0,1246.0,1270.0,2.0,,,229.0,,,
57,Mo1 Nb1 Ta1 V1 W1,BCC,CAST,BCC,20.0,,12.4,476.0,C,600.0,862.0,1004.0,13.0,,,229.0,,,
57,Mo1 Nb1 Ta1 V1 W1,BCC,CAST,BCC,20.0,,12.4,476.0,C,800.0,846.0,1004.0,17.0,,,229.0,,,
57,Mo1 Nb1 Ta1 V1 W1,BCC,CAST,BCC,20.0,,12.4,476.0,C,1000.0,842.0,1004.0,19.0,,,229.0,,,
57,Mo1 Nb1 Ta1 V1 W1,BCC,CAST,BCC,20.0,,12.4,476.0,C,1200.0,735.0,1004.0,7.5,,,229.0,,,
57,Mo1 Nb1 Ta1 V1 W1,BCC,CAST,BCC,20.0,,12.4,476.0,C,1400.0,656.0,1004.0,40.0,,,229.0,,,
57,Mo1 Nb1 Ta1 V1 W1,BCC,CAST,BCC,20.0,,12.4,476.0,C,1600.0,477.0,1004.0,40.0,,,229.0,,,
57,Mo1 Nb1 Ta1 W1,BCC,CAST,BCC,200.0,,13.7,454.0,C,25.0,1058.0,1211.0,2.0,,,250.0,,,
57,Mo1 Nb1 Ta1 W1,BCC,CAST,BCC,20.0,,13.7,476.0,C,600.0,561.0,1004.0,40.0,,,250.0,,,
57,Mo1 Nb1 Ta1 W1,BCC,CAST,BCC,20.0,,13.7,476.0,C,800.0,552.0,1004.0,40.0,,,250.0,,,
57,Mo1 Nb1 Ta1 W1,BCC,CAST,BCC,20.0,,13.7,476.0,C,1000.0,548.0,1004.0,40.0,,,250.0,,,
57,Mo1 Nb1 Ta1 W1,BCC,CAST,BCC,20.0,,13.7,476.0,C,1200.0,506.0,1004.0,40.0,,,250.0,,,
57,Mo1 Nb1 Ta1 W1,BCC,CAST,BCC,20.0,,13.7,476.0,C,1400.0,421.0,1004.0,40.0,,,250.0,,,
57,Mo1 Nb1 Ta1 W1,BCC,CAST,BCC,20.0,,13.7,476.0,C,1600.0,405.0,1004.0,40.0,,,250.0,,,
58,Mo0.3 Nb1 Ti1 V1 Zr1,BCC,ANNEAL,BCC,20.0,,6.7,476.0,C,25.0,1289.0,1004.0,,42.0,,114.0,,,
58,Mo0.5 Nb1 Ti1 V1 Zr1,BCC,ANNEAL,BCC,20.0,,6.8,476.0,C,25.0,1473.0,1004.0,,32.0,,122.0,,,
58,Mo0.7 Nb1 Ti1 V1 Zr1,BCC,ANNEAL,BCC,20.0,,6.9,476.0,C,25.0,1706.0,1004.0,,32.0,,130.0,,,
58,Mo1 Nb0.769 Ti0.769 V0.769 Zr0.769,BCC,ANNEAL,BCC,20.0,,7.3,476.0,C,25.0,1496.0,1004.0,,30.0,,150.0,,,
58,Mo1 Nb0.667 Ti0.667 V0.667 Zr0.667,BCC,ANNEAL,BCC,20.0,,7.4,476.0,C,25.0,1603.0,1004.0,,20.0,,156.0,,,
58,Mo1 Nb0.588 Ti0.588 V0.588 Zr0.588,BCC,ANNEAL,BCC,20.0,,7.5,476.0,C,25.0,1645.0,1004.0,,15.0,,161.0,,,
58,Mo1 Nb0.5 Ti0.5 V0.5 Zr0.5,BCC,ANNEAL,BCC,20.0,,7.6,476.0,C,25.0,1765.0,1004.0,,12.0,,169.0,,,
58,Mo1 Nb1 Ti1 V1 Zr1,BCC,ANNEAL,BCC,20.0,,7.1,476.0,C,25.0,1779.0,1004.0,,32.0,,141.0,,,
58,Mo1 Nb1 Ti1 V0.3 Zr1,BCC,ANNEAL,BCC,20.0,,7.2,476.0,C,25.0,1455.0,1004.0,,25.0,,142.0,,,
58,Mo0.1 Nb1 Ti1 V0.3 Zr1,BCC,ANNEAL,BCC,20.0,,6.6,476.0,C,25.0,932.0,1004.0,,45.0,,102.0,,,
58,Mo0.3 Nb1 Ti1 V0.3 Zr1,BCC,ANNEAL,BCC,20.0,,6.8,476.0,C,25.0,1312.0,1004.0,,50.0,,112.0,,,
58,Mo0.5 Nb1 Ti1 V0.3 Zr1,BCC,ANNEAL,BCC,20.0,,6.9,476.0,C,25.0,1301.0,1004.0,,43.0,,122.0,,,
58,Mo0.7 Nb1 Ti1 V0.3 Zr1,BCC,ANNEAL,BCC,20.0,,7.1,476.0,C,25.0,1436.0,1004.0,,27.0,,130.0,,,
58,Mo1 Nb0.769 Ti0.769 V0.231 Zr0.769,BCC,ANNEAL,BCC,20.0,,7.4,476.0,C,25.0,1603.0,1004.0,,20.0,,153.0,,,
58,Mo1 Nb0.667 Ti0.667 V0.2 Zr0.667,BCC,ANNEAL,BCC,20.0,,7.5,476.0,C,25.0,1576.0,1004.0,,8.0,,159.0,,,
58,Nb1 Ti1 V0.3 Zr1,BCC,ANNEAL,BCC,20.0,,6.5,476.0,C,25.0,866.0,1004.0,,45.0,,96.0,,,
58,Nb1 Ti1 V1 Zr1,BCC,ANNEAL,BCC,20.0,,6.5,476.0,C,25.0,1104.0,1004.0,,50.0,,100.0,,,
59,Mo1 Nb1 Ti1 V0.25 Zr1,BCC,CAST,BCC,20.0,,7.3,476.0,C,25.0,1776.0,3893.0,30.0,,,142.0,,,
59,Mo1 Nb1 Ti1 V0.5 Zr1,BCC,CAST,BCC,20.0,,7.2,476.0,C,25.0,1647.0,3307.0,28.0,,,142.0,,,
59,Mo1 Nb1 Ti1 V0.75 Zr1,BCC,CAST,BCC,20.0,,7.2,476.0,C,25.0,1708.0,3929.0,29.0,,,141.0,,,
59,Mo1 Nb1 Ti1 V1 Zr1,BCC,CAST,BCC,20.0,,7.1,476.0,C,25.0,1786.0,3828.0,26.0,,,141.0,,,
59,Mo0.667 Nb0.667 Ti0.667 V1 Zr0.667,BCC,CAST,BCC,20.0,,7.1,476.0,C,25.0,1735.0,3300.0,20.0,,,140.0,,,
59,Mo0.5 Nb0.5 Ti0.5 V1 Zr0.5,BCC,CAST,BCC,20.0,,7.0,476.0,C,25.0,1538.0,3176.0,23.0,,,139.0,,,
59,Mo0.333 Nb0.333 Ti0.333 V1 Zr0.333,BCC,CAST,BCC,20.0,,6.9,476.0,C,25.0,1418.0,2508.0,24.0,,,138.0,,,
59,Mo1 Nb1 Ti1 Zr1,BCC,CAST,BCC,20.0,,7.3,476.0,C,25.0,1592.0,3450.0,34.0,,,143.0,,,
60,Co1 Fe1 Mo0.2 Ni1 V1,FCC+Sec.,CAST,other,20.0,,8.0,267.0,,25.0,822.0,1004.0,,,,,,,
60,Co1 Fe1 Mo0.4 Ni1 V1,FCC+Sec.,CAST,other,20.0,,8.1,402.0,,25.0,822.0,1004.0,,,,,,,
60,Co1 Fe1 Mo0.6 Ni1 V1,FCC+Sec.,CAST,other,20.0,,8.2,557.0,,25.0,822.0,1004.0,,,,,,,
60,Co1 Fe1 Mo0.8 Ni1 V1,FCC+Sec.,CAST,other,20.0,,8.3,606.0,,25.0,822.0,1004.0,,,,,,,
60,Co0.833 Fe0.833 Mo0.833 Ni1 V0.833,FCC+Sec.,CAST,other,20.0,,8.4,602.0,,25.0,822.0,1004.0,,,,,,,
60,Co0.714 Fe0.714 Mo0.714 Ni1 V0.714,FCC+Sec.,CAST,other,20.0,,8.5,538.0,,25.0,822.0,1004.0,,,,,,,
60,Co0.625 Fe0.625 Mo0.625 Ni1 V0.625,FCC+Sec.,CAST,other,20.0,,8.5,520.0,,25.0,822.0,1004.0,,,,,,,
60,Co0.556 Fe0.556 Mo0.556 Ni1 V0.556,FCC+Sec.,CAST,other,20.0,,8.5,510.0,,25.0,822.0,1004.0,,,,,,,
60,Co0.5 Fe0.5 Mo0.5 Ni1 V0.5,FCC+Sec.,CAST,other,20.0,,8.5,382.0,,25.0,822.0,1004.0,,,,,,,
60,Co1 Fe1 Mo1 Ni1 V1,FCC+Sec.,CAST,other,20.0,,8.4,625.0,,25.0,822.0,1004.0,,,,,,,
60,Co1 Fe1 Ni1 V1,FCC,CAST,FCC,20.0,,7.8,238.0,,25.0,822.0,1004.0,,,,184.0,,,
61,Al0.125 Co1 Cr1 Cu1 Fe1 Mn1 Ni1 Ti1 V1,FCC+BCC,CAST,other,20.0,,7.2,476.0,C,25.0,1862.0,2431.0,1.0,,164.0,,,,
61,Al0.25 Co1 Cr1 Cu1 Fe1 Mn1 Ni1 Ti1 V1,BCC,CAST,BCC,20.0,,7.1,476.0,C,25.0,1465.0,2016.0,2.0,,190.0,174.0,,,
61,Al0.667 Co1 Cr1 Cu1 Fe1 Mn1 Ni1 Ti1 V1,BCC+Sec.,CAST,other,20.0,,6.8,476.0,C,25.0,1461.0,1461.0,1.0,,163.0,,,,
61,Co1 Cr1 Cu1 Fe1 Mn1 Ni1 Ti1 V1,FCC+BCC+Sec.,CAST,other,20.0,,7.3,476.0,C,25.0,1312.0,1312.0,1.0,,74.0,,,,
62,Cu1 Mn1 Ni1 Zn0.333,FCC,CAST,FCC,20.0,,8.3,147.0,C,25.0,215.0,1004.0,60.0,,,167.0,,,
62,Cu1 Mn1 Ni1 Zn0.25,FCC,CAST,FCC,20.0,,8.3,109.0,C,25.0,140.0,1004.0,65.0,,,169.0,,,
62,Al0.111 Cu1 Mn1 Ni1,FCC+Sec.,CAST,other,20.0,,8.1,241.0,C,25.0,515.0,1004.0,40.0,,,,,,
62,Cu1 Mn1 Ni1 Sn0.111,FCC+Sec.,CAST,other,20.0,,8.3,318.0,C,25.0,630.0,1004.0,20.0,,,,,,
62,Al0.053 Cu1 Mn1 Ni1,FCC,CAST,FCC,20.0,,8.3,166.0,C,25.0,330.0,1004.0,45.0,,,173.0,,,
62,Cu1 Mn1 Ni1 Sn0.053,FCC+Sec.,CAST,other,20.0,,8.4,205.0,C,25.0,380.0,1004.0,63.0,,,,,,
64,Al0.5 Co1 Cr1 Cu1 Fe1 Ni1,FCC,CAST,FCC,20.0,,7.6,476.0,C,1000.0,150.0,1004.0,,,,189.0,,,
64,Al0.5 Co1 Cr1 Cu1 Fe1 Ni1,FCC,CAST,FCC,20.0,,7.6,476.0,C,25.0,388.0,1004.0,,,,189.0,,,
64,Al0.5 Co1 Cr1 Cu1 Fe1 Ni1,FCC,CAST,FCC,20.0,,7.6,476.0,C,300.0,411.0,1004.0,,,,189.0,,,
64,Al0.5 Co1 Cr1 Cu1 Fe1 Ni1,FCC,CAST,FCC,20.0,,7.6,476.0,C,500.0,421.0,1004.0,,,,189.0,,,
64,Al0.5 Co1 Cr1 Cu1 Fe1 Ni1,FCC,CAST,FCC,20.0,,7.6,476.0,C,700.0,426.0,1004.0,,,,189.0,,,
64,Al0.5 Co1 Cr1 Cu1 Fe1 Ni1,FCC,CAST,FCC,20.0,,7.6,476.0,C,900.0,230.0,1004.0,,,,189.0,,,
64,Al0.5 Co1 Cr1 Cu1 Fe1 Ni1,FCC,CAST,FCC,20.0,,7.6,476.0,C,1100.0,80.0,1004.0,,,,189.0,,,
64,Al1 Co0.5 Cr0.5 Cu0.5 Fe0.5 Ni0.5,BCC,CAST,BCC,20.0,,6.3,476.0,C,1000.0,116.0,1004.0,,,,156.0,,,
64,Al1 Co0.5 Cr0.5 Cu0.5 Fe0.5 Ni0.5,BCC,CAST,BCC,20.0,,6.3,476.0,C,1100.0,79.0,1004.0,,,,156.0,,,
64,Al1 Co0.5 Cr0.5 Cu0.5 Fe0.5 Ni0.5,BCC,CAST,BCC,20.0,,6.3,476.0,C,25.0,1620.0,1004.0,,,,156.0,,,
64,Al1 Co0.5 Cr0.5 Cu0.5 Fe0.5 Ni0.5,BCC,CAST,BCC,20.0,,6.3,476.0,C,600.0,805.0,1004.0,,,,156.0,,,
64,Al1 Co0.5 Cr0.5 Cu0.5 Fe0.5 Ni0.5,BCC,CAST,BCC,20.0,,6.3,476.0,C,500.0,1120.0,1004.0,,,,156.0,,,
64,Al1 Co0.5 Cr0.5 Cu0.5 Fe0.5 Ni0.5,BCC,CAST,BCC,20.0,,6.3,476.0,C,700.0,567.0,1004.0,,,,156.0,,,
64,Al1 Co0.5 Cr0.5 Cu0.5 Fe0.5 Ni0.5,BCC,CAST,BCC,20.0,,6.3,476.0,C,900.0,214.0,1004.0,,,,156.0,,,
64,Al1 Co0.5 Cr0.5 Cu0.5 Fe0.5 Ni0.5,BCC,CAST,BCC,20.0,,6.3,476.0,C,800.0,302.0,1004.0,,,,156.0,,,
64,Al1 Co1 Cr1 Cu1 Fe1 Ni1,FCC+BCC,CAST,other,20.0,,7.1,476.0,C,1000.0,47.0,1004.0,,,,,,,
64,Al1 Co1 Cr1 Cu1 Fe1 Ni1,FCC+BCC,CAST,other,20.0,,7.1,476.0,C,25.0,948.0,1004.0,,,,,,,
64,Al1 Co1 Cr1 Cu1 Fe1 Ni1,FCC+BCC,CAST,other,20.0,,7.1,476.0,C,600.0,561.0,1004.0,,,,,,,
64,Al1 Co1 Cr1 Cu1 Fe1 Ni1,FCC+BCC,CAST,other,20.0,,7.1,476.0,C,700.0,307.0,1004.0,,,,,,,
64,Al1 Co1 Cr1 Cu1 Fe1 Ni1,FCC+BCC,CAST,other,20.0,,7.1,476.0,C,800.0,172.0,1004.0,,,,,,,
64,Al1 Co1 Cr1 Cu1 Fe1 Ni1,FCC+BCC,CAST,other,20.0,,7.1,476.0,C,900.0,98.0,1004.0,,,,,,,
65,Al1 Cr1 Mo1 Nb1 Ti1,BCC,CAST,BCC,20.0,,6.6,476.0,C,25.0,822.0,1004.0,,,,170.0,92.0,,
65,Al1 Cr1 Mo1 Nb1 Ti1,BCC,CAST,BCC,20.0,,6.6,476.0,C,400.0,1080.0,1100.0,2.0,,,170.0,92.0,,
