Repository: RamArarao/EDS_0937_Ararao

File: data/dataset_cleaned.csv (part 2 of 4)
IDENTIFIER: Reference ID,FORMULA,PROPERTY: Microstructure,PROPERTY: Processing method,PROPERTY: BCC/FCC/other,Grain_Size,PROPERTY: Exp. Density (g/cm$^3$),PROPERTY: Calculated Density (g/cm$^3$),Hardness,PROPERTY: Type of test,PROPERTY: Test temperature ($^\circ$C),Yield_Strength,Tensile_Strength,PROPERTY: Elongation (%),PROPERTY: Elongation plastic (%),PROPERTY: Exp. Young modulus (GPa),PROPERTY: Calculated Young modulus (GPa),PROPERTY: O content (wppm),PROPERTY: N content (wppm),PROPERTY: C content (wppm)
65,Al1 Cr1 Mo1 Nb1 Ti1,BCC,CAST,BCC,20.0,,6.6,476.0,C,600.0,1060.0,1170.0,3.0,,,170.0,92.0,,
65,Al1 Cr1 Mo1 Nb1 Ti1,BCC,CAST,BCC,20.0,,6.6,476.0,C,800.0,860.0,1000.0,2.0,,,170.0,92.0,,
65,Al1 Cr1 Mo1 Nb1 Ti1,BCC,CAST,BCC,20.0,,6.6,476.0,C,1000.0,594.0,630.0,15.0,,,170.0,92.0,,
65,Al1 Cr1 Mo1 Nb1 Ti1,BCC,CAST,BCC,20.0,,6.6,476.0,C,1200.0,105.0,116.0,24.0,,,170.0,92.0,,
67,Al1 Cr1 Mo1 Nb1 Ti1,BCC,ANNEAL,BCC,20.0,,6.6,476.0,C,600.0,930.0,1004.0,,,,170.0,92.0,,
67,Al1 Cr1 Mo1 Nb1 Ti1,BCC,ANNEAL,BCC,20.0,,6.6,476.0,C,800.0,875.0,1004.0,,,,170.0,,,
67,Al1 Cr1 Mo1 Nb1 Ti1,BCC,ANNEAL,BCC,20.0,,6.6,476.0,C,1000.0,550.0,1004.0,,,,170.0,,,
67,Al1 Cr1 Mo1 Nb1 Ti1,BCC,ANNEAL,BCC,20.0,,6.6,476.0,C,1200.0,150.0,1004.0,,,,170.0,,,
67,Al1 Cr1 Mo1 Ti1,BCC,ANNEAL,BCC,20.0,,6.0,476.0,C,400.0,1070.0,1004.0,,,,189.0,,,
67,Al1 Cr1 Mo1 Ti1,BCC,ANNEAL,BCC,20.0,,6.0,476.0,C,600.0,1020.0,1004.0,,,,189.0,,,
67,Al1 Cr1 Mo1 Ti1,BCC,ANNEAL,BCC,20.0,,6.0,476.0,C,800.0,875.0,1004.0,,,,189.0,,,
67,Al1 Cr1 Mo1 Ti1,BCC,ANNEAL,BCC,20.0,,6.0,476.0,C,1000.0,375.0,1004.0,,,,189.0,,,
67,Al1 Cr1 Mo1 Ti1,BCC,ANNEAL,BCC,20.0,,6.0,476.0,C,1200.0,100.0,1004.0,,,,189.0,,,
67,Al1 Mo1 Nb1 Ti1,BCC,ANNEAL,BCC,20.0,,6.5,476.0,C,600.0,520.0,1004.0,,,,151.0,,,
67,Al1 Mo1 Nb1 Ti1,BCC,ANNEAL,BCC,20.0,,6.5,476.0,C,800.0,500.0,1004.0,,,,151.0,,,
67,Al1 Mo1 Nb1 Ti1,BCC,ANNEAL,BCC,20.0,,6.5,476.0,C,1000.0,540.0,1004.0,,,,151.0,,,
67,Al1 Mo1 Nb1 Ti1,BCC,ANNEAL,BCC,20.0,,6.5,476.0,C,1200.0,200.0,1004.0,,,,151.0,,,
68,Al1 Nb1 Ti1 V1,B2,ANNEAL,other,20.0,,5.5,476.0,C,600.0,780.0,1005.0,,,,,,,
68,Al1 Nb1 Ti1 V1,B2,ANNEAL,other,20.0,,5.5,476.0,C,800.0,560.0,700.0,,,,,,,
68,Al1 Nb1 Ti1 V1,B2,ANNEAL,other,20.0,,5.5,476.0,C,25.0,1000.0,1280.0,,,,,,,
68,Al1 Nb1 Ti1 V1 Zr1,B2+Laves+Sec.,ANNEAL,other,20.0,,5.8,476.0,C,600.0,1155.0,1385.0,,,,,,,
68,Al1 Nb1 Ti1 V1 Zr1,B2+Laves+Sec.,ANNEAL,other,20.0,,5.8,476.0,C,800.0,550.0,600.0,,,,,,,
68,Al1 Nb1 Ti1 V1 Zr1,B2+Laves+Sec.,ANNEAL,other,20.0,,5.8,476.0,C,25.0,1500.0,1675.0,,,,,,,
68,Al1 Nb1 Ti1 V1 Zr0.1,B2+Sec.,ANNEAL,other,20.0,,5.5,476.0,C,600.0,975.0,1085.0,,,,,,,
68,Al1 Nb1 Ti1 V1 Zr0.1,B2+Sec.,ANNEAL,other,20.0,,5.5,476.0,C,800.0,865.0,920.0,,,,,,,
68,Al1 Nb1 Ti1 V1 Zr0.1,B2+Sec.,ANNEAL,other,20.0,,5.5,476.0,C,25.0,1290.0,1395.0,,,,,,,
68,Al1 Nb1 Ti1 V1 Zr0.25,B2+Sec.,ANNEAL,other,20.0,,5.6,476.0,C,600.0,1065.0,1260.0,,,,,,,
68,Al1 Nb1 Ti1 V1 Zr0.25,B2+Sec.,ANNEAL,other,20.0,,5.6,476.0,C,800.0,855.0,865.0,,,,,,,
68,Al1 Nb1 Ti1 V1 Zr0.25,B2+Sec.,ANNEAL,other,20.0,,5.6,476.0,C,25.0,1360.0,1480.0,,,,,,,
68,Al1 Nb1 Ti1 V1 Zr0.5,B2+Laves+Sec.,ANNEAL,other,20.0,,5.6,476.0,C,600.0,1135.0,1425.0,,,,,,,
68,Al1 Nb1 Ti1 V1 Zr0.5,B2+Laves+Sec.,ANNEAL,other,20.0,,5.6,476.0,C,800.0,675.0,740.0,,,,,,,
68,Al1 Nb1 Ti1 V1 Zr0.5,B2+Laves+Sec.,ANNEAL,other,20.0,,5.6,476.0,C,25.0,1485.0,1004.0,,,,,,,
68,Al0.667 Nb0.667 Ti0.667 V0.667 Zr1,B2+Laves+Sec.,ANNEAL,other,20.0,,5.8,476.0,C,600.0,1195.0,1195.0,,,,,,,
68,Al0.667 Nb0.667 Ti0.667 V0.667 Zr1,B2+Laves+Sec.,ANNEAL,other,20.0,,5.8,476.0,C,800.0,180.0,395.0,,,,,,,
68,Al0.667 Nb0.667 Ti0.667 V0.667 Zr1,B2+Laves+Sec.,ANNEAL,other,20.0,,5.8,476.0,C,25.0,1535.0,1550.0,,,,,,,
69,Co1 Cr1 Mo1 Nb1,BCC+Laves,CAST,other,20.0,,8.8,476.0,C,25.0,822.0,1419.6,,,,,,,
69,Co1 Cr1 Mo1 Nb1 Ti1,BCC+Laves,CAST,other,20.0,,7.8,476.0,C,25.0,822.0,1096.8,,,,,,,
69,Co1 Cr1 Mo1 Nb1 Ti0.2,BCC+Laves,CAST,other,20.0,,8.5,476.0,C,25.0,822.0,1905.6,,,,,,,
69,Co1 Cr1 Mo1 Nb1 Ti0.4,BCC,CAST,BCC,20.0,,8.3,476.0,C,25.0,822.0,1771.3,,,,212.0,,,
69,Co1 Cr1 Mo1 Nb1 Ti0.5,BCC+Laves,CAST,other,20.0,,8.2,476.0,C,25.0,822.0,1609.2,,,,,,,
70,Cr1 Hf1 Nb1 Ti1 Zr1,BCC+Laves,ANNEAL,other,20.0,,8.2,476.0,C,25.0,1457.0,1908.0,,,,,,,
70,Cr1 Hf1 Nb1 Ti1 Zr1,BCC+Laves,ANNEAL,other,20.0,,8.2,476.0,C,25.0,1420.0,1885.0,4.2,,,,,,
70,Cr1 Hf1 Nb1 Ti1 Zr1,BCC+Laves,ANNEAL,other,20.0,,8.2,476.0,C,25.0,1328.0,1884.0,,,,,,,
70,Cr1 Hf1 Nb1 Ti1 Zr1,BCC+Laves,ANNEAL,other,20.0,,8.2,476.0,C,25.0,1322.0,1726.0,,,,,,,
70,Cr1 Hf1 Nb1 Ti1 Zr1,BCC+Laves,CAST,other,20.0,,8.2,476.0,C,25.0,1375.0,2130.0,3.0,,,,,,
70,Hf1 Nb1 Ti1 V1 Zr1,BCC+Laves,ANNEAL,other,20.0,,8.1,476.0,C,25.0,1157.0,1468.0,,,,,,,
70,Hf1 Nb1 Ti1 V1 Zr1,BCC,ANNEAL,BCC,20.0,,8.1,476.0,C,25.0,1253.0,1393.0,,,,95.0,,,
70,Hf1 Nb1 Ti1 V1 Zr1,BCC,ANNEAL,BCC,20.0,,8.1,476.0,C,25.0,1140.0,1463.0,,,,95.0,,,
70,Hf1 Nb1 Ti1 V1 Zr1,BCC,ANNEAL,BCC,20.0,,8.1,476.0,C,25.0,1120.0,1376.0,30.0,,,95.0,,,
70,Hf1 Nb1 Ti1 V1 Zr1,BCC+Laves,CAST,other,20.0,,8.1,476.0,C,25.0,1170.0,1463.0,29.6,,,,,,
71,Cr1 Ta1 Ti0.17 V1 W1,BCC+Laves,POWDER,other,20.0,,12.6,715.0,C,25.0,2034.0,1004.0,1.5,,,,,,
71,Cr1 Ta1 Ti0.17 V1 W1,BCC+Laves,POWDER,other,20.0,,12.6,476.0,C,1200.0,750.0,1004.0,1.5,,,,,,
71,Cr1 Ta1 Ti0.3 V1 W1,BCC+Laves,POWDER,other,20.0,,12.3,780.0,C,25.0,2050.0,1004.0,1.5,,,,,,
71,Cr1 Ta1 Ti0.3 V1 W1,BCC+Laves,POWDER,other,20.0,,12.3,476.0,C,1200.0,586.0,1004.0,1.5,,,,,,
71,Cr1 Ta1 V1 W1,BCC+Laves,POWDER,other,20.0,,13.0,715.0,C,25.0,2327.0,1004.0,1.5,,,,,,
71,Cr1 Ta1 V1 W1,BCC+Laves,POWDER,other,20.0,,13.0,476.0,C,1200.0,979.0,1004.0,1.5,,,,,,
72,Hf0.26 Nb1 Ta1 Ti0.578 Zr0.416,BCC,CAST,BCC,20.0,,10.4,476.0,C,60.0,795.0,1004.0,,,,122.0,,,
72,Hf0.26 Nb1 Ta1 Ti0.578 Zr0.416,BCC,CAST,BCC,20.0,,10.4,476.0,C,100.0,765.0,1004.0,,,,122.0,,,
72,Hf0.26 Nb1 Ta1 Ti0.578 Zr0.416,BCC,CAST,BCC,20.0,,10.4,476.0,C,200.0,650.0,1004.0,,,,122.0,,,
72,Hf0.26 Nb1 Ta1 Ti0.578 Zr0.416,BCC,CAST,BCC,20.0,,10.4,476.0,C,300.0,590.0,1004.0,,,,122.0,,,
72,Hf0.26 Nb1 Ta1 Ti0.578 Zr0.416,BCC,CAST,BCC,20.0,,10.4,476.0,C,25.0,845.0,1004.0,,,,122.0,,,
73,Hf0.5 Mo0.5 Nb1 Si0.1 Ti1 Zr1,BCC+Sec.,CAST,other,20.0,,7.7,442.0,C,25.0,1350.0,2150.0,,28.0,,,,,
73,Hf0.5 Mo0.5 Nb1 Si0.3 Ti1 Zr1,BCC+Sec.,CAST,other,20.0,,7.5,494.0,C,25.0,1370.0,1950.0,,23.0,,,,,
73,Hf0.5 Mo0.5 Nb1 Si0.5 Ti1 Zr1,BCC+Sec.,CAST,other,20.0,,7.2,524.0,C,25.0,1600.0,1900.0,,23.0,,,,,
73,Hf0.5 Mo0.5 Nb1 Si0.7 Ti1 Zr1,BCC+Sec.,CAST,other,20.0,,7.0,580.0,C,25.0,1550.0,1900.0,,12.0,,,,,
73,Hf0.5 Mo0.5 Nb1 Si0.9 Ti1 Zr1,BCC+Sec.,CAST,other,20.0,,6.8,640.0,C,25.0,1650.0,2000.0,,9.0,,,,,
73,Hf0.5 Mo0.5 Nb1 Ti1 Zr1,BCC+Sec.,CAST,other,20.0,,7.9,400.0,C,25.0,1150.0,1500.0,,25.0,,,,,
74,Hf0.5 Nb0.667 Ta0.333 Ti1 Zr0.833,BCC,WROUGHT,BCC,20.0,,8.4,476.0,C,-268.8,2250.0,1004.0,,,,100.0,,,
74,Hf0.5 Nb0.667 Ta0.333 Ti1 Zr0.833,BCC,WROUGHT,BCC,20.0,,8.4,476.0,C,-268.8,2210.0,1004.0,,,,100.0,,,
74,Hf0.5 Nb0.667 Ta0.333 Ti1 Zr0.833,BCC,WROUGHT,BCC,20.0,,8.4,476.0,C,-196.0,1880.0,1004.0,,,,100.0,,,
74,Hf0.5 Nb0.667 Ta0.333 Ti1 Zr0.833,BCC,WROUGHT,BCC,20.0,,8.4,476.0,C,-196.0,1750.0,1004.0,,,,100.0,,,
74,Hf0.5 Nb0.667 Ta0.333 Ti1 Zr0.833,BCC,WROUGHT,BCC,20.0,,8.4,476.0,C,-153.0,1640.0,1004.0,,,,100.0,,,
74,Hf0.5 Nb0.667 Ta0.333 Ti1 Zr0.833,BCC,WROUGHT,BCC,20.0,,8.4,476.0,C,-153.0,1550.0,1004.0,,,,100.0,,,
74,Hf0.5 Nb0.667 Ta0.333 Ti1 Zr0.833,BCC,WROUGHT,BCC,20.0,,8.4,476.0,C,-103.0,1380.0,1004.0,,,,100.0,,,
74,Hf0.5 Nb0.667 Ta0.333 Ti1 Zr0.833,BCC,WROUGHT,BCC,20.0,,8.4,476.0,C,-103.0,1370.0,1004.0,,,,100.0,,,
74,Hf0.5 Nb0.667 Ta0.333 Ti1 Zr0.833,BCC,WROUGHT,BCC,20.0,,8.4,476.0,C,-43.0,1200.0,1004.0,,,,100.0,,,
74,Hf0.5 Nb0.667 Ta0.333 Ti1 Zr0.833,BCC,WROUGHT,BCC,20.0,,8.4,476.0,C,-43.0,1180.0,1004.0,,,,100.0,,,
74,Hf0.5 Nb0.667 Ta0.333 Ti1 Zr0.833,BCC,WROUGHT,BCC,20.0,,8.4,476.0,C,72.0,1040.0,1004.0,,,,100.0,,,
74,Hf0.5 Nb0.667 Ta0.333 Ti1 Zr0.833,BCC,WROUGHT,BCC,20.0,,8.4,476.0,C,72.0,1020.0,1004.0,,,,100.0,,,
74,Hf0.5 Nb0.667 Ta0.333 Ti1 Zr0.833,BCC,WROUGHT,BCC,20.0,,8.4,476.0,C,25.0,1150.0,1004.0,,,,100.0,,,
74,Hf0.5 Nb0.667 Ta0.333 Ti1 Zr0.833,BCC,WROUGHT,BCC,20.0,,8.4,476.0,C,25.0,1100.0,1004.0,,,,100.0,,,
74,Hf0.5 Nb0.667 Ta0.333 Ti1 Zr0.833,BCC,WROUGHT,BCC,20.0,,8.4,476.0,C,-268.8,2390.0,1004.0,,,,100.0,,,
74,Hf0.5 Nb0.667 Ta0.333 Ti1 Zr0.833,BCC,WROUGHT,BCC,20.0,,8.4,476.0,C,-196.0,1920.0,1004.0,,,,100.0,,,
74,Hf0.5 Nb0.667 Ta0.333 Ti1 Zr0.833,BCC,WROUGHT,BCC,20.0,,8.4,476.0,C,-153.0,1370.0,1004.0,,,,100.0,,,
74,Hf0.5 Nb0.667 Ta0.333 Ti1 Zr0.833,BCC,WROUGHT,BCC,20.0,,8.4,476.0,C,-103.0,1250.0,1004.0,,,,100.0,,,
74,Hf0.5 Nb0.667 Ta0.333 Ti1 Zr0.833,BCC,WROUGHT,BCC,20.0,,8.4,476.0,C,-43.0,1020.0,1004.0,,,,100.0,,,
74,Hf0.5 Nb0.667 Ta0.333 Ti1 Zr0.833,BCC,WROUGHT,BCC,20.0,,8.4,476.0,C,72.0,640.0,1004.0,,,,100.0,,,
74,Hf0.5 Nb0.667 Ta0.333 Ti1 Zr0.833,BCC,WROUGHT,BCC,20.0,,8.4,476.0,C,25.0,890.0,1004.0,,,,100.0,,,
75,Hf1 Mo0.5 Nb1 Si0.3 Ti1 V0.5,BCC+Sec.,CAST,other,20.0,,8.5,476.0,C,1000.0,398.0,430.0,,,,,,,
75,Hf1 Mo0.5 Nb1 Si0.3 Ti1 V0.5,BCC+Sec.,CAST,other,20.0,,8.5,476.0,C,25.0,1617.0,2016.0,,,,,,,
75,Hf1 Mo0.5 Nb1 Si0.3 Ti1 V0.5,BCC+Sec.,CAST,other,20.0,,8.5,476.0,C,1200.0,166.0,187.0,,,,,,,
75,Hf1 Mo0.5 Nb1 Si0.5 Ti1 V0.5,BCC+Sec.,CAST,other,20.0,,8.2,476.0,C,1000.0,614.0,696.0,,,,,,,
75,Hf1 Mo0.5 Nb1 Si0.5 Ti1 V0.5,BCC+Sec.,CAST,other,20.0,,8.2,476.0,C,25.0,1787.0,2052.0,,,,,,,
75,Hf1 Mo0.5 Nb1 Si0.5 Ti1 V0.5,BCC+Sec.,CAST,other,20.0,,8.2,476.0,C,1200.0,188.0,219.0,,,,,,,
75,Hf1 Mo0.5 Nb1 Si0.7 Ti1 V0.5,BCC+Sec.,CAST,other,20.0,,7.9,476.0,C,1000.0,673.0,741.0,,,,,,,
75,Hf1 Mo0.5 Nb1 Si0.7 Ti1 V0.5,BCC+Sec.,CAST,other,20.0,,7.9,476.0,C,25.0,2134.0,2242.0,,,,,,,
75,Hf1 Mo0.5 Nb1 Si0.7 Ti1 V0.5,BCC+Sec.,CAST,other,20.0,,7.9,476.0,C,1200.0,235.0,268.0,,,,,,,
75,Hf1 Mo0.5 Nb1 Ti1 V0.5,BCC,CAST,BCC,20.0,,9.0,476.0,C,1000.0,368.0,394.0,,,,126.0,,,
75,Hf1 Mo0.5 Nb1 Ti1 V0.5,BCC,CAST,BCC,20.0,,9.0,476.0,C,1200.0,60.0,1004.0,,,,126.0,,,
75,Hf1 Mo0.5 Nb1 Ti1 V0.5,BCC,CAST,BCC,20.0,,9.0,476.0,C,25.0,1260.0,1004.0,,,,126.0,,,
76,Hf0.787 Nb0.142 Ta0.142 Ti1 Zr0.787,BCC,WROUGHT,BCC,20.0,,8.5,476.0,T,25.0,540.0,995.0,,,,92.0,,,
77,Al0.25 Nb1 Ta1 Ti1 Zr1,BCC+B2,OTHER,other,20.0,,8.6,476.0,C,1000.0,366.0,408.0,,,,,,,
77,Al0.25 Nb1 Ta1 Ti1 Zr1,BCC+B2,OTHER,other,20.0,,8.6,476.0,C,25.0,1745.0,1830.0,,,,,,,
77,Al0.5 Mo0.5 Nb1 Ta0.5 Ti1 Zr1,BCC+B2,OTHER,other,20.0,,7.6,476.0,C,1000.0,579.0,646.0,,,,,,,
77,Al0.5 Mo0.5 Nb1 Ta0.5 Ti1 Zr1,BCC+B2,OTHER,other,20.0,,7.6,476.0,C,25.0,2350.0,2460.0,,,,,,,
77,Al1 Mo0.5 Nb1 Ta0.5 Ti1 Zr1,BCC+B2,OTHER,other,20.0,,7.1,476.0,C,25.0,2197.0,2370.0,,,,,,,
77,Al1 Mo0.5 Nb1 Ta0.5 Ti1 Zr0.5,B2,OTHER,other,20.0,,7.2,476.0,C,1000.0,935.0,1019.0,,,,,,,
77,Al1 Mo0.5 Nb1 Ta0.5 Ti1 Zr0.5,B2,OTHER,other,20.0,,7.2,476.0,C,25.0,822.0,1320.0,,,,,,,
77,Al1 Nb1 Ta0.5 Ti1 Zr0.5,B2,OTHER,other,20.0,,6.9,476.0,C,1000.0,535.0,542.0,,,,,,,
77,Al1 Nb1 Ta0.5 Ti1 Zr0.5,B2,OTHER,other,20.0,,6.9,476.0,C,25.0,1352.0,1357.0,,,,,,,
78,Hf1 Nb1 Si0.5 Ti1 V1 Zr1,BCC+Laves+Sec.,ANNEAL,other,20.0,,7.5,476.0,C,400.0,1273.0,1335.0,14.5,,,,,,
78,Hf1 Nb1 Si0.5 Ti1 V1 Zr1,BCC+Laves+Sec.,ANNEAL,other,20.0,,7.5,476.0,C,600.0,597.0,651.0,50.0,,,,,,
78,Hf1 Nb1 Si0.5 Ti1 V1 Zr1,BCC+Laves+Sec.,ANNEAL,other,20.0,,7.5,476.0,C,800.0,102.0,107.0,50.0,,,,,,
78,Hf1 Nb1 Si0.5 Ti1 V1 Zr1,BCC+Laves+Sec.,ANNEAL,other,20.0,,7.5,476.0,C,25.0,1483.0,1611.0,9.5,,,,,,
78,Hf1 Nb1 Si0.5 Ti1 V1 Zr1,BCC+Laves+Sec.,CAST,other,20.0,,7.5,476.0,C,600.0,920.0,1252.0,50.0,,,,,,
78,Hf1 Nb1 Si0.5 Ti1 V1 Zr1,BCC+Laves+Sec.,CAST,other,20.0,,7.5,476.0,C,800.0,371.0,427.0,50.0,,,,,,
78,Hf1 Nb1 Si0.5 Ti1 V1 Zr1,BCC+Laves+Sec.,CAST,other,20.0,,7.5,476.0,C,25.0,1540.0,1643.0,16.8,,,,,,
79,Hf1 Nb1 Ta1 Ti1 Zr1,BCC,OTHER,BCC,0.05,,9.9,420.0,T,25.0,1900.0,1004.0,7.9,,,107.0,,,
79,Hf1 Nb1 Ta1 Ti1 Zr1,BCC+HCP,OTHER,other,0.05,,9.9,530.0,T,25.0,1520.0,1004.0,1.7,,,,,,
79,Hf1 Nb1 Ta1 Ti1 Zr1,BCC+BCC+HCP,OTHER,other,0.1,,9.9,340.0,T,25.0,795.0,1004.0,5.0,,,,,,
79,Hf1 Nb1 Ta1 Ti1 Zr1,BCC,WROUGHT,BCC,100.0,,9.9,309.0,T,25.0,830.0,840.0,9.2,,,107.0,,,
80,Hf1 Nb1 Ta1 Ti1 Zr1,BCC,WROUGHT,BCC,20.0,,9.9,366.0,T,25.0,1202.0,1295.0,4.7,,,107.0,,,
80,Hf1 Nb1 Ta1 Ti1 Zr1,BCC+BCC,WROUGHT,other,20.0,,9.9,476.0,T,25.0,1303.0,1334.0,,,,,,,
80,Hf1 Nb1 Ta1 Ti1 Zr1,BCC,WROUGHT,BCC,20.0,,9.9,351.0,T,25.0,1145.0,1262.0,9.7,,,107.0,,,
81,Hf1 Nb1 Ta1 Ti1 Zr1,BCC,WROUGHT,BCC,20.0,,9.9,476.0,T,25.0,958.0,974.0,,,,107.0,,,
81,Hf1 Nb1 Ta1 Ti1 Zr1,BCC,WROUGHT,BCC,20.0,,9.9,476.0,T,25.0,944.0,959.0,,,,107.0,,,
81,Hf1 Nb1 Ta1 Ti1 Zr1,BCC,WROUGHT,BCC,20.0,,9.9,476.0,T,25.0,940.0,953.0,,,,107.0,,,
82,Hf1 Nb1 Ta1 Ti1 Zr1,BCC,WROUGHT,BCC,20.0,,9.9,476.0,T,25.0,940.0,1080.0,,,,107.0,,,
83,Hf1 Nb1 Ta1 Ti1 Zr1,BCC,CAST,BCC,20.0,,9.9,476.0,C,25.0,905.0,1004.0,,,,107.0,,,
84,Hf1 Nb1 Ta1 Ti1 Zr1,BCC,CAST,BCC,20.0,,9.9,476.0,C,25.0,890.0,1004.0,,,,107.0,,,
85,Hf1 Nb1 Ta1 Ti1 Zr1,BCC,CAST,BCC,20.0,,9.9,476.0,T,25.0,828.0,862.0,,,,107.0,,,
85,Hf1 Nb1 Ta1 Ti1 Zr1,BCC,CAST,BCC,20.0,,9.9,476.0,T,25.0,827.0,856.0,,,,107.0,,,
85,Hf1 Nb1 Ta1 Ti1 Zr1,BCC,CAST,BCC,20.0,,9.9,476.0,T,25.0,820.0,869.0,,,,107.0,,,
85,Hf1 Nb1 Ta1 Ti1 Zr1,BCC,CAST,BCC,20.0,,9.9,476.0,T,25.0,803.0,810.0,,,,107.0,,,
86,Al0.2 Mo1 Ta1 Ti1 V1,BCC,CAST,BCC,20.0,,9.3,476.0,C,25.0,1021.0,1249.0,,,,183.0,,,
86,Al0.6 Mo1 Ta1 Ti1 V1,BCC,CAST,BCC,20.0,,8.7,476.0,C,25.0,962.0,1033.0,,,,173.0,,,
86,Al1 Mo1 Ta1 Ti1 V1,BCC,CAST,BCC,20.0,,8.2,476.0,C,25.0,822.0,735.0,,,,165.0,,,
86,Mo1 Ta1 Ti1 V1,BCC,CAST,BCC,20.0,,9.6,476.0,C,25.0,1221.0,1454.0,,,,189.0,,,
87,Hf1 Nb1 Ta1 Zr1,BCC+HCP,ANNEAL,other,20.0,,11.1,571.0,C,25.0,2310.0,1004.0,0.3,,,,,,
87,Hf1 Nb1 Ta1 Zr1,BCC+HCP,ANNEAL,other,20.0,,11.1,536.0,C,25.0,2100.0,2200.0,3.5,,,,,,
87,Hf1 Nb1 Ta1 Zr1,BCC+HCP,ANNEAL,other,20.0,,11.1,476.0,C,25.0,2020.0,2030.0,1.7,,,,,,
87,Hf1 Nb1 Ta1 Zr1,BCC+HCP,ANNEAL,other,20.0,,11.1,550.0,C,25.0,1950.0,2010.0,2.2,,,,,,
87,Hf1 Nb1 Ta1 Zr1,BCC,CAST,BCC,20.0,,11.1,365.0,C,25.0,1315.0,1800.0,21.6,,,105.0,,,
88,Hf1 Ta0.4 Ti1 Zr1,BCC+HCP,CAST,other,20.0,,9.2,476.0,T,25.0,400.0,1100.0,,,,,,,
88,Hf1 Ta0.5 Ti1 Zr1,BCC+HCP,CAST,other,20.0,,9.4,476.0,T,25.0,700.0,1100.0,,,,,,,
88,Hf1 Ta0.6 Ti1 Zr1,BCC+HCP,CAST,other,20.0,,9.6,476.0,T,25.0,800.0,1100.0,,,,,,,
88,Hf1 Ta1 Ti1 Zr1,BCC,CAST,BCC,20.0,,10.2,476.0,T,25.0,1500.0,1500.0,,,,107.0,,,
89,Mo1 Nb1 Ta1 Ti0.25 W1,BCC,CAST,BCC,20.0,,13.1,478.3,C,25.0,1109.0,1197.0,,,,242.0,,,
89,Mo1 Nb1 Ta1 Ti0.5 W1,BCC,CAST,BCC,20.0,,12.6,481.2,C,25.0,1211.0,1578.0,,,,234.0,,,
89,Mo1 Nb1 Ta1 Ti0.75 W1,BCC,CAST,BCC,20.0,,12.2,495.6,C,25.0,1304.0,1593.0,,,,228.0,,,
89,Mo1 Nb1 Ta1 Ti1 W1,BCC,CAST,BCC,20.0,,11.8,507.5,C,25.0,1455.0,1910.0,,,,222.0,,,
89,Mo1 Nb1 Ta1 W1,BCC,CAST,BCC,20.0,,13.7,476.0,C,25.0,996.0,1148.0,,,,250.0,,,
90,Mo1 Nb1 Ta1 Ti1 V1,BCC,CAST,BCC,20.0,,9.4,476.0,C,25.0,1400.0,2450.0,,,,171.0,,,
91,Mo1 Nb1 Ta1 Ti1 V1 W1,BCC,CAST,BCC,20.0,,11.0,476.0,C,600.0,973.0,1590.0,,,,209.0,,,
91,Mo1 Nb1 Ta1 Ti1 V1 W1,BCC,CAST,BCC,20.0,,11.0,476.0,C,800.0,791.3,1180.0,,,,209.0,,,
91,Mo1 Nb1 Ta1 Ti1 V1 W1,BCC,CAST,BCC,20.0,,11.0,476.0,C,1000.0,752.8,1105.0,,,,209.0,,,
91,Mo1 Nb1 Ta1 Ti1 V1 W1,BCC,CAST,BCC,20.0,,11.0,476.0,C,1200.0,659.0,696.0,,,,209.0,,,
91,Mo1 Nb1 Ta1 Ti1 V1 W1,BCC,CAST,BCC,20.0,,11.0,476.0,C,25.0,1515.0,2135.0,,,,209.0,,,
91,Mo1 Nb1 Ta1 Ti1 W1,BCC,CAST,BCC,20.0,,11.8,476.0,C,600.0,689.0,1681.0,,,,222.0,,,
91,Mo1 Nb1 Ta1 Ti1 W1,BCC,CAST,BCC,20.0,,11.8,476.0,C,800.0,674.0,1618.0,,,,222.0,,,
91,Mo1 Nb1 Ta1 Ti1 W1,BCC,CAST,BCC,20.0,,11.8,476.0,C,1000.0,620.0,1426.0,,,,222.0,,,
91,Mo1 Nb1 Ta1 Ti1 W1,BCC,CAST,BCC,20.0,,11.8,476.0,C,1200.0,586.0,814.0,,,,222.0,,,
91,Mo1 Nb1 Ta1 Ti1 W1,BCC,CAST,BCC,20.0,,11.8,476.0,C,25.0,1343.0,2005.0,,,,222.0,,,
92,Mo1 Nb1 Ta1 Ti1 Zr1,BCC+BCC,CAST,other,20.0,,9.1,476.0,C,25.0,1390.0,1004.0,,,,,,,
93,Mo1 Nb1 Ta1 Ti1 Zr1,BCC+BCC,ANNEAL,other,20.0,,9.1,476.0,C,25.0,1100.0,1200.0,,,,,,,
93,Mo1 Nb1 Ta1 Ti1 Zr1,BCC+BCC,CAST,other,20.0,,9.1,476.0,C,25.0,1375.0,1450.0,,,,,,,
94,Mo1 Nb1 Ta1 V1 W1,BCC,POWDER,BCC,20.0,,12.4,476.0,C,25.0,2612.0,3472.0,,,,229.0,,,
95,Nb1 Ta1 Ti1 V1,BCC,CAST,BCC,20.0,,9.2,476.0,C,25.0,965.0,1004.0,,,,134.0,,,
95,Nb1 Ta1 Ti1 V1 W1,BCC,CAST,BCC,20.0,,11.1,476.0,C,25.0,1420.0,1800.0,20.0,,,187.0,,,
95,Nb1 Ta1 V1 W1,BCC,CAST,BCC,20.0,,12.9,476.0,C,25.0,1530.0,1700.0,12.0,,,206.0,,,
96,Al0.25 Cr0.5 Nb0.5 Ti1 V0.25,BCC+Laves,ANNEAL,other,20.0,,5.8,476.0,C,600.0,930.0,1004.0,,,,,,,
96,Al0.25 Cr0.5 Nb0.5 Ti1 V0.25,BCC+Laves,ANNEAL,other,20.0,,5.8,476.0,C,800.0,445.0,1004.0,,,,,,,
96,Al0.25 Cr0.5 Nb0.5 Ti1 V0.25,BCC+Laves,ANNEAL,other,20.0,,5.8,476.0,C,1000.0,90.0,1004.0,,,,,,,
96,Al0.25 Cr0.5 Nb0.5 Ti1 V0.25,BCC+Laves,ANNEAL,other,20.0,,5.8,476.0,C,25.0,1340.0,1700.0,,,,,,,
96,Al0.25 Cr0.5 Nb0.5 Ti1 V0.25,BCC,CAST,BCC,20.0,,5.8,476.0,C,25.0,1240.0,1004.0,,,,134.0,,,
97,Al1 Cr0.5 Nb1 Ti1 V1,BCC,ANNEAL,BCC,20.0,,5.6,476.0,C,600.0,1005.0,1045.0,,,,119.0,,,
97,Al1 Cr0.5 Nb1 Ti1 V1,BCC,ANNEAL,BCC,20.0,,5.6,476.0,C,800.0,640.0,685.0,,,,119.0,,,
97,Al1 Cr0.5 Nb1 Ti1 V1,BCC,ANNEAL,BCC,20.0,,5.6,476.0,C,1000.0,40.0,80.0,,,,119.0,,,
97,Al1 Cr0.5 Nb1 Ti1 V1,BCC,ANNEAL,BCC,20.0,,5.6,476.0,C,25.0,1300.0,1430.0,,,,119.0,,,
97,Al0.667 Cr1 Nb0.667 Ti0.667 V0.667,BCC+Laves,ANNEAL,other,20.0,,5.9,476.0,C,600.0,1370.0,1480.0,,,,,,,
97,Al0.667 Cr1 Nb0.667 Ti0.667 V0.667,BCC+Laves,ANNEAL,other,20.0,,5.9,476.0,C,800.0,970.0,1045.0,,,,,,,
97,Al0.667 Cr1 Nb0.667 Ti0.667 V0.667,BCC+Laves,ANNEAL,other,20.0,,5.9,476.0,C,1000.0,75.0,105.0,,,,,,,
97,Al0.667 Cr1 Nb0.667 Ti0.667 V0.667,BCC+Laves,ANNEAL,other,20.0,,5.9,476.0,C,25.0,1700.0,1700.0,,,,,,,
97,Al1 Cr1 Nb1 Ti1 V1,BCC+Laves,ANNEAL,other,20.0,,5.8,476.0,C,600.0,1015.0,1060.0,,,,,,,
97,Al1 Cr1 Nb1 Ti1 V1,BCC+Laves,ANNEAL,other,20.0,,5.8,476.0,C,800.0,860.0,895.0,,,,,,,
97,Al1 Cr1 Nb1 Ti1 V1,BCC+Laves,ANNEAL,other,20.0,,5.8,476.0,C,1000.0,65.0,95.0,,,,,,,
97,Al1 Cr1 Nb1 Ti1 V1,BCC+Laves,ANNEAL,other,20.0,,5.8,476.0,C,25.0,1550.0,1570.0,,,,,,,
97,Al1 Nb1 Ti1 V1,BCC,ANNEAL,BCC,20.0,,5.5,476.0,C,600.0,780.0,1005.0,,,,104.0,,,
97,Al1 Nb1 Ti1 V1,BCC,ANNEAL,BCC,20.0,,5.5,476.0,C,800.0,560.0,700.0,,,,104.0,,,
97,Al1 Nb1 Ti1 V1,BCC,ANNEAL,BCC,20.0,,5.5,476.0,C,1000.0,110.0,1004.0,,,,104.0,,,
97,Al1 Nb1 Ti1 V1,BCC,ANNEAL,BCC,20.0,,5.5,476.0,C,25.0,1000.0,1280.0,,,,104.0,,,
140,Al0.3 Co1 Cr1 Fe1 Ni1,FCC+B2+Sec.,WROUGHT,other,0.71,,7.6,476.0,T,25.0,900.0,1074.0,25.0,,,,,,
151,Cr0.5 Fe1 Mn0.625 Ni0.375,FCC+BCC,CAST,other,75.0,,7.8,476.0,C,25.0,219.0,1004.0,,,,,,,
151,Al0.05 Cr0.5 Fe1 Mn0.625 Ni0.375,FCC+BCC,CAST,other,20.0,,7.6,476.0,C,25.0,354.0,1004.0,,,,,,,
151,Al0.15 Cr0.5 Fe1 Mn0.625 Ni0.375,FCC+BCC,CAST,other,20.0,,7.4,476.0,C,25.0,550.0,1004.0,,,,,,,
151,Al0.25 Cr0.5 Fe1 Mn0.625 Ni0.375,B2+BCC,CAST,other,175.0,,7.2,476.0,C,25.0,994.0,1004.0,,,,,,,
151,Al0.35 Cr0.5 Fe1 Mn0.625 Ni0.375,B2+BCC,CAST,other,175.0,,6.9,476.0,C,25.0,942.0,1004.0,,,,,,,
151,Cr0.5 Fe1 Mn0.625 Ni0.375,FCC+BCC,CAST,other,20.0,,7.8,476.0,C,400.0,132.0,1004.0,,,,,,,
151,Al0.05 Cr0.5 Fe1 Mn0.625 Ni0.375,FCC+BCC,CAST,other,20.0,,7.6,476.0,C,400.0,260.0,1004.0,,,,,,,
151,Al0.15 Cr0.5 Fe1 Mn0.625 Ni0.375,FCC+BCC,CAST,other,20.0,,7.4,476.0,C,400.0,469.0,1004.0,,,,,,,
151,Al0.25 Cr0.5 Fe1 Mn0.625 Ni0.375,B2+BCC,CAST,other,20.0,,7.2,476.0,C,400.0,943.0,1004.0,,,,,,,
151,Al0.35 Cr0.5 Fe1 Mn0.625 Ni0.375,B2+BCC,CAST,other,20.0,,6.9,476.0,C,400.0,833.0,1004.0,,,,,,,
151,Cr0.5 Fe1 Mn0.625 Ni0.375,FCC+BCC,CAST,other,20.0,,7.8,476.0,C,600.0,115.0,1004.0,,,,,,,
151,Al0.05 Cr0.5 Fe1 Mn0.625 Ni0.375,FCC+BCC,CAST,other,20.0,,7.6,476.0,C,600.0,155.0,1004.0,,,,,,,
151,Al0.15 Cr0.5 Fe1 Mn0.625 Ni0.375,FCC+BCC,CAST,other,20.0,,7.4,476.0,C,600.0,272.0,1004.0,,,,,,,
151,Al0.25 Cr0.5 Fe1 Mn0.625 Ni0.375,B2+BCC,CAST,other,20.0,,7.2,476.0,C,600.0,359.0,1004.0,,,,,,,
151,Al0.35 Cr0.5 Fe1 Mn0.625 Ni0.375,B2+BCC,CAST,other,20.0,,6.9,476.0,C,600.0,326.0,1004.0,,,,,,,
198,Co1 Cr1 Fe1 Mn1 Ni1,FCC,WROUGHT,FCC,4.4,,8.0,476.0,T,25.0,370.0,670.0,56.0,,,220.0,,,
174,Co0.2 Cr0.2 Fe1 Mn0.6,FCC+HCP,ANNEAL,other,45.0,,7.8,476.0,T,25.0,250.0,730.0,50.0,,,,,,
174,Co0.2 Cr0.2 Fe1 Mn0.6,FCC+HCP,WROUGHT,other,4.5,,7.8,476.0,T,25.0,330.0,870.0,75.0,,,,,,
174,Co0.2 Cr0.2 Fe1 Mn0.6,FCC+HCP,WROUGHT,other,6.0,,7.8,476.0,T,25.0,280.0,800.0,65.0,,,,,,
174,Co0.2 Cr0.2 Fe1 Mn0.6,FCC+HCP,WROUGHT,other,15.0,,7.8,476.0,T,25.0,350.0,830.0,63.0,,,,,,
176,Co0.2 Cr0.2 Fe1 Mn0.6,FCC+HCP,WROUGHT,other,6.5,,7.8,476.0,T,25.0,298.0,1400.0,45.0,,,,,,
176,Co0.2 Cr0.2 Fe1 Mn0.6,FCC+HCP,WROUGHT,other,5.2,,7.8,476.0,T,25.0,400.0,1200.0,42.0,,,,,,
183,Al0.304 Co1 Cr1 Fe1 Ni1,FCC+B2,,other,0.7,,7.6,476.0,T,25.0,860.0,1050.0,48.0,,,,,,
183,Al0.304 Co1 Cr1 Fe1 Ni1,FCC+B2,,other,2.7,,7.6,476.0,T,25.0,690.0,930.0,51.0,,,,,,
183,Al0.304 Co1 Cr1 Fe1 Ni1,FCC+B2,,other,3.8,,7.6,476.0,T,25.0,550.0,800.0,64.0,,,,,,
183,Al0.304 Co1 Cr1 Fe1 Ni1,FCC,,FCC,53.0,,7.6,476.0,T,25.0,260.0,620.0,87.0,,,210.0,,,
183,Al0.304 Co1 Cr1 Fe1 Ni1,FCC+BCC,WROUGHT,other,20.0,,7.6,476.0,,,822.0,1004.0,,,,,,,
179,Al0.304 Co1 Cr1 Fe1 Ni1,FCC,WROUGHT,FCC,20.0,,7.6,476.0,,,822.0,1004.0,,,,210.0,,,
179,Al0.304 Co1 Cr1 Fe1 Ni1,FCC+L12,WROUGHT,other,20.0,,7.6,476.0,,,822.0,1004.0,,,,,,,
178,Al0.304 Co1 Cr1 Fe1 Ni1,FCC,WROUGHT,FCC,144.0,,7.6,476.0,T,25.0,159.0,410.0,65.0,,,210.0,,,
178,Al0.304 Co1 Cr1 Fe1 Ni1,FCC+B2,WROUGHT,other,144.0,,7.6,476.0,T,25.0,215.0,520.0,43.0,,,,,,
178,Al0.304 Co1 Cr1 Fe1 Ni1,FCC+L12,WROUGHT,other,144.0,,7.6,476.0,T,25.0,285.0,540.0,55.0,,,,,,
178,Al0.304 Co1 Cr1 Fe1 Ni1,FCC,WROUGHT,FCC,23.0,,7.6,476.0,T,25.0,263.0,589.0,60.0,,,210.0,,,
178,Al0.304 Co1 Cr1 Fe1 Ni1,FCC+L12+B2,WROUGHT,other,23.0,,7.6,476.0,T,25.0,490.0,840.0,45.0,,,,,,
184,Al0.304 Co1 Cr1 Fe1 Ni1,FCC+BCC,ANNEAL,other,20.0,,7.6,476.0,,,822.0,1004.0,,,,,,,
185,Al0.304 Co1 Cr1 Fe1 Ni1,FCC+L12,CAST,other,20.0,,7.6,476.0,T,25.0,175.0,335.0,58.0,,,,,,
185,Al0.304 Co1 Cr1 Fe1 Ni1,FCC+L12,ANNEAL,other,20.0,,7.6,476.0,T,25.0,305.0,525.0,44.0,,,,,,
185,Al0.304 Co1 Cr1 Fe1 Ni1,FCC+B2,ANNEAL,other,20.0,,7.6,476.0,T,25.0,280.0,570.0,44.0,,,,,,
186,Al0.304 Co1 Cr1 Fe1 Ni1,FCC,ANNEAL,FCC,20.0,,7.6,476.0,,,822.0,1004.0,,,,210.0,,,
187,Al0.304 Co1 Cr1 Fe1 Ni1,FCC+B2,ANNEAL,other,20.0,,7.6,476.0,,,822.0,1004.0,,,,,,,
190,Al1 Co1 Cr1 Fe1 Ni1,BCC+B2,CAST,other,20.0,,6.7,476.0,T,700.0,395.0,400.0,1.0,,,,,,
188,Al1 Co1 Cr1 Fe1 Ni1,BCC+B2,CAST,other,20.0,,6.7,476.0,C,25.0,1380.0,1004.0,10.0,,,,,,
188,Al1 Co1 Cr1 Fe1 Ni1,BCC+B2+FCC+Sec.,ANNEAL,other,20.0,,6.7,476.0,C,25.0,1430.0,1004.0,1.6,,,,,,
188,Al1 Co1 Cr1 Fe1 Ni1,BCC+B2+FCC,ANNEAL,other,20.0,,6.7,476.0,C,25.0,1690.0,1004.0,2.7,,,,,,
188,Al1 Co1 Cr1 Fe1 Ni1,BCC+B2+FCC,ANNEAL,other,20.0,,6.7,476.0,C,25.0,1220.0,1004.0,13.0,,,,,,
188,Al1 Co1 Cr1 Fe1 Ni1,BCC+B2+FCC,ANNEAL,other,20.0,,6.7,476.0,C,25.0,1450.0,1004.0,20.0,,,,,,
189,Al1 Co1 Cr1 Fe1 Ni1,FCC+BCC,ANNEAL,other,20.0,,6.7,476.0,T,25.0,900.0,935.0,0.8,,,,,,
191,Al0.515 Cr0.515 Fe1 Ni1,FCC+BCC+B2,CAST,other,20.0,,6.9,476.0,T,25.0,796.0,1437.0,15.7,,,,,,
192,Al0.511 Co0.511 Cr0.511 Fe0.511 Ni1,L12+B2,,other,20.0,,7.0,476.0,T,25.0,545.0,1030.0,16.5,,,,,,
192,Al0.465 Co0.465 Cr0.465 Fe0.465 Ni1,L12+B2,,other,20.0,,7.1,476.0,T,25.0,545.0,1050.0,16.5,,,,,,
192,Al0.451 Co0.451 Cr0.451 Fe0.451 Ni1,L12+B2,,other,20.0,,7.1,476.0,T,25.0,545.0,1110.0,20.0,,,,,,
192,Al0.511 Co0.511 Cr0.511 Fe0.511 Ni1,,,other,20.0,,7.0,476.0,T,-70.0,580.0,1034.0,10.5,,,,,,
192,Al0.465 Co0.465 Cr0.465 Fe0.465 Ni1,,,other,20.0,,7.1,476.0,T,-70.0,595.0,1168.0,15.8,,,,,,
192,Al0.451 Co0.451 Cr0.451 Fe0.451 Ni1,,,other,20.0,,7.1,476.0,T,-70.0,570.0,1143.0,18.0,,,,,,
192,Al0.511 Co0.511 Cr0.511 Fe0.511 Ni1,,,other,20.0,,7.0,476.0,T,-192.0,700.0,1000.0,4.0,,,,,,
192,Al0.465 Co0.465 Cr0.465 Fe0.465 Ni1,,,other,20.0,,7.1,476.0,T,-192.0,700.0,1000.0,7.0,,,,,,
192,Al0.451 Co0.451 Cr0.451 Fe0.451 Ni1,,,other,20.0,,7.1,476.0,T,-192.0,700.0,1000.0,9.0,,,,,,
195,Al0.343 Co0.514 Cr0.514 Fe1 Ni0.514,BCC+B2,CAST,other,20.0,,7.2,476.0,T,25.0,866.0,1223.0,7.9,,,,,,
195,Al0.343 Co0.514 Cr0.514 Fe1 Ni0.514,,CAST,other,20.0,,7.2,476.0,T,650.0,400.0,468.0,6.3,,,,,,
195,Al0.343 Co0.514 Cr0.514 Fe1 Ni0.514,,CAST,other,20.0,,7.2,476.0,T,700.0,220.0,340.0,5.4,,,,,,
195,Al0.343 Co0.514 Cr0.514 Fe1 Ni0.514,,CAST,other,20.0,,7.2,476.0,C,25.0,1166.0,1004.0,30.2,,,,,,
199,Co1 Cr0.429 Fe0.571 Mo0.286 Ni0.571,FCC,CAST,FCC,20.0,,8.6,476.0,T,25.0,350.0,720.0,21.9,,,234.0,,,
199,Co1 Cr0.429 Fe0.571 Mo0.286 Ni0.571,FCC+Sec.,WROUGHT,other,20.0,,8.6,476.0,T,25.0,1311.0,1410.0,12.1,,,,,,
199,Co1 Cr0.429 Fe0.571 Mo0.286 Ni0.571,FCC+Sec.,WROUGHT,other,20.0,,8.6,476.0,T,25.0,1212.0,1360.0,14.9,,,,,,
199,Co1 Cr0.429 Fe0.571 Mo0.286 Ni0.571,FCC+Sec.,WROUGHT,other,20.0,,8.6,476.0,T,25.0,1028.0,1249.0,18.3,,,,,,
199,Co1 Cr0.429 Fe0.571 Mo0.286 Ni0.571,FCC+Sec.,WROUGHT,other,20.0,,8.6,476.0,T,25.0,879.0,1194.0,25.4,,,,,,
199,Co1 Cr0.429 Fe0.571 Mo0.286 Ni0.571,FCC+Sec.,WROUGHT,other,20.0,,8.6,476.0,T,25.0,799.0,1127.0,28.2,,,,,,
199,Co1 Cr0.429 Fe0.571 Mo0.286 Ni0.571,FCC,WROUGHT,FCC,20.0,,8.6,476.0,T,25.0,350.0,918.0,62.4,,,234.0,,,
197,Co1 Cr1 Fe1 Ni1,FCC,CAST,FCC,20.0,,8.2,476.0,T,25.0,155.0,472.4,58.9,,,226.0,,,
197,Co1 Cr1 Fe1 Mo0.083 Ni1,,CAST,other,20.0,,8.2,476.0,T,25.0,198.8,479.0,51.1,,,,,,
197,Co1 Cr1 Fe1 Mo0.208 Ni1,,CAST,other,20.0,,8.3,476.0,T,25.0,254.7,589.6,55.1,,,,,,
197,Co1 Cr1 Fe1 Mo0.304 Ni1,FCC+Sec.,CAST,other,20.0,,8.4,476.0,T,25.0,305.3,709.7,49.3,,,,,,
197,Co1 Cr1 Fe1 Mo0.304 Ni1,FCC+Sec.,WROUGHT,other,3.0,,8.4,476.0,T,25.0,815.5,1186.5,18.9,,,,,,
197,Co1 Cr1 Fe1 Mo0.304 Ni1,FCC+Sec.,WROUGHT,other,3.1,,8.4,476.0,T,25.0,646.7,1042.0,32.5,,,,,,
197,Co1 Cr1 Fe1 Mo0.304 Ni1,FCC+Sec.,WROUGHT,other,1.6,,8.4,476.0,T,25.0,683.7,1066.6,30.4,,,,,,
177,Co1 Cr1 Fe1 Mn1 Ni1,FCC,WROUGHT,FCC,13.0,,8.0,476.0,T,25.0,243.0,558.0,50.0,,,220.0,,,
177,C0.02 Co1 Cr1 Fe1 Mn1 Ni1,FCC+Sec.,WROUGHT,other,8.0,,8.0,476.0,T,25.0,446.0,723.0,15.0,,,,,,
177,Co1 Cr1 Fe1 Mn1 Ni1,FCC,WROUGHT,FCC,7.0,,8.0,476.0,T,25.0,249.0,621.0,41.0,,,220.0,,,
177,C0.02 Co1 Cr1 Fe1 Mn1 Ni1,FCC+Sec.,WROUGHT,other,4.0,,8.0,476.0,T,25.0,581.0,857.0,28.0,,,,,,
196,Co1 Cr1 Fe1 Ni1,FCC,ANNEAL,FCC,20.0,,8.2,476.0,T,25.0,190.0,453.0,70.0,,,226.0,,,
196,Al0.167 Co1 Cr1 Fe1 Ni1 Ti0.083,FCC,ANNEAL,FCC,289.7,,7.8,476.0,T,25.0,210.0,503.0,70.0,,,214.0,,,
196,Al0.167 Co1 Cr1 Fe1 Ni1 Ti0.083,FCC+L12+Sec.,WROUGHT,other,15.7,,7.8,476.0,T,25.0,645.0,1094.0,39.0,,,,,,
196,Al0.167 Co1 Cr1 Fe1 Ni1 Ti0.083,FCC+L12+Sec.,WROUGHT,other,2.8,,7.8,476.0,T,25.0,1005.0,1273.0,17.0,,,,,,
201,Al0.242 Co0.515 Cr0.515 Cu0.242 Fe0.515 Ni1,,ANNEAL,other,20.0,,7.7,168.0,,,822.0,1004.0,,,,,,,
201,Al0.242 Co0.515 Cr0.515 Cu0.242 Fe0.515 Ni1,,ANNEAL,other,20.0,,7.7,328.0,,,822.0,1004.0,,,,,,,
167,Al0.242 Co0.515 Cr0.515 Cu0.242 Fe0.515 Ni1,,ANNEAL,other,20.0,,7.7,206.0,,,822.0,1004.0,,,,,,,
201,Al0.229 Co0.486 Cr0.4 Cu0.229 Fe0.486 Mo0.003 Ni1 Ti0.029 W0.003,,CAST,other,20.0,,7.7,231.0,,,822.0,1004.0,,,,,,,
201,Al0.229 Co0.486 Cr0.4 Cu0.229 Fe0.486 Mo0.003 Ni1 Ti0.029 W0.003,,ANNEAL,other,20.0,,7.7,178.0,,,822.0,1004.0,,,,,,,
201,Al0.229 Co0.486 Cr0.4 Cu0.229 Fe0.486 Mo0.003 Ni1 Ti0.029 W0.003,,ANNEAL,other,20.0,,7.7,343.0,,,822.0,1004.0,,,,,,,
167,Al0.229 Co0.486 Cr0.4 Cu0.229 Fe0.486 Mo0.003 Ni1 Ti0.029 W0.003,,ANNEAL,other,20.0,,7.7,171.0,,,822.0,1004.0,,,,,,,
175,Al0.278 Co0.694 Cr0.222 Fe0.417 Ni1 Ti0.167,,CAST,other,20.0,,7.4,343.0,,,822.0,1004.0,,,,,,,
175,Al0.278 Co0.694 Cr0.222 Fe0.417 Ni1 Ti0.167,,ANNEAL,other,20.0,,7.4,341.0,,,822.0,1004.0,,,,,,,
175,Al0.278 Co0.694 Cr0.222 Fe0.417 Ni1 Ti0.167,FCC+L12+Sec.,ANNEAL,other,20.0,,7.4,345.0,T,25.0,568.0,786.0,12.0,,,,,,
175,Al0.278 Co0.694 Cr0.222 Fe0.417 Ni1 Ti0.167,FCC+L12+Sec.,ANNEAL,other,20.0,,7.4,345.0,T,25.0,596.0,1039.0,20.0,,,,,,
175,Al0.278 Co0.694 Cr0.222 Fe0.417 Ni1 Ti0.167,FCC+L12+Sec.,ANNEAL,other,20.0,,7.4,345.0,T,700.0,487.0,702.0,18.0,,,,,,
175,Al0.278 Co0.694 Cr0.222 Fe0.417 Ni1 Ti0.167,FCC+L12+Sec.,ANNEAL,other,20.0,,7.4,345.0,T,700.0,486.0,624.0,11.0,,,,,,
193,Al0.885 Cr1 Fe1 Ni1,BCC+B2,CAST,other,20.0,,6.4,476.0,C,25.0,770.0,1004.0,37.1,,,,,,
193,Al1 Cr1 Fe1 Ni1,BCC+B2,CAST,other,20.0,,6.3,476.0,C,25.0,843.2,1004.0,34.6,,,,,,
193,Al1 Cr0.889 Fe0.889 Ni0.889,BCC+B2,CAST,other,20.0,,6.1,476.0,C,25.0,1044.0,1004.0,27.1,,,,,,
193,Al1 Cr0.828 Fe0.828 Ni0.828,BCC+B2,CAST,other,20.0,,6.0,476.0,C,25.0,906.8,1004.0,31.4,,,,,,
193,Al1 Cr0.767 Fe0.767 Ni0.767,BCC+B2,CAST,other,20.0,,5.9,476.0,C,25.0,1122.8,1004.0,24.7,,,,,,
191,Al0.5 Cr0.5 Fe1 Ni1,BCC+B2,CAST,other,20.0,,6.9,476.0,C,25.0,822.0,1004.0,17.0,,,,,,
168,Al1 Co1 Cr1 Fe1 Ni1,BCC+B2,CAST,other,20.0,,6.7,476.0,C,25.0,822.0,1004.0,22.7,,,,,,
182,Al0.545 Cr0.545 Fe0.515 Ni1 Ti0.273,BCC+B2+L12,CAST,other,20.0,,6.4,476.0,C,25.0,822.0,1004.0,16.3,,,,,,
182,Al0.545 Cr0.545 Fe0.515 Ni1 Ti0.273,BCC+B2+L12,ANNEAL,other,20.0,,6.4,476.0,C,25.0,822.0,1004.0,19.8,,,,,,
181,Cr1 Fe1 Ni1 V0.5 W1,FCC+BCC+Sec.,CAST,other,20.0,,10.9,476.0,C,25.0,822.0,1004.0,7.3,,,,,,
169,Al0.515 Cr0.515 Cu0.515 Fe0.515 Ni1,FCC+BCC+B2,CAST,other,20.0,,7.1,476.0,C,25.0,822.0,1004.0,30.0,,,,,,
202,Co1 Cr1 Fe1 Mn1 Ni1,FCC,ANNEAL,FCC,20.0,,8.0,476.0,C,25.0,230.0,1004.0,75.0,,,220.0,,,
202,Co1 Cr1 Fe1 Mn1 Ni1 V0.263,FCC+Sec.,ANNEAL,other,20.0,,7.9,476.0,C,25.0,200.0,1004.0,75.0,,,,,,
202,Co1 Cr1 Fe1 Mn1 Ni1 V0.5,FCC+Sec.,ANNEAL,other,20.0,,7.8,476.0,C,25.0,620.0,1004.0,75.0,,,,,,
202,Co1 Cr1 Fe1 Mn1 Ni1 V0.765,FCC+Sec.,ANNEAL,other,20.0,,7.7,476.0,C,25.0,780.0,1004.0,8.0,,,,,,
202,Co1 Cr1 Fe1 Mn1 Ni1 V1,FCC+Sec.,ANNEAL,other,20.0,,7.7,476.0,C,25.0,1700.0,1004.0,1.0,,,,,,
170,Al0.304 Co1 Cr1 Fe1 Ni1,FCC,CAST,FCC,20.0,,7.6,476.0,C,25.0,822.0,1004.0,25.0,,,210.0,,,
171,Co1 Cr1 Fe1 Ni1,FCC,CAST,FCC,20.0,,8.2,476.0,C,25.0,822.0,1004.0,83.0,,,226.0,,,
192,Al0.511 Co0.511 Cr0.511 Fe0.511 Ni1,FCC+B2,CAST,other,20.0,,7.0,476.0,T,25.0,545.0,1030.0,16.5,,,,,,
192,Al0.465 Co0.465 Cr0.465 Fe0.465 Ni1,FCC+B2,CAST,other,20.0,,7.1,476.0,T,25.0,545.0,1050.0,16.5,,,,,,
192,Al0.451 Co0.451 Cr0.451 Fe0.451 Ni1,FCC+B2,CAST,other,20.0,,7.1,476.0,T,25.0,545.0,1110.0,20.0,,,,,,
194,Al0.108 Co0.514 Cr0.514 Cu0.108 Fe0.514 Ni1,FCC,WROUGHT,FCC,20.0,,8.0,476.0,T,25.0,719.0,1048.0,30.0,,,209.0,,,
194,Al0.108 Co0.514 Cr0.514 Cu0.108 Fe0.514 Ni1,FCC+L12,WROUGHT,other,20.0,,8.0,476.0,T,25.0,460.0,732.0,32.0,,,,,,
200,Al0.242 Co0.515 Cr0.515 Cu0.242 Fe0.515 Ni1,Other,CAST,other,20.0,,7.7,476.0,T,25.0,357.0,459.0,9.0,,,,,,
200,Al0.242 Co0.515 Cr0.515 Cu0.242 Fe0.515 Ni1,Other,ANNEAL,other,20.0,,7.7,476.0,T,25.0,365.0,365.0,0.1,,,,,,
200,Al0.242 Co0.515 Cr0.515 Cu0.242 Fe0.515 Ni1,FCC+L12,ANNEAL,other,20.0,,7.7,476.0,T,25.0,215.0,489.0,39.0,,,,,,
172,Al0.5 Co1 Cr1 Cu1 Fe1 Ni1,Other,WROUGHT,other,20.0,,7.6,476.0,T,25.0,1284.0,1344.0,7.6,,,,,,
173,Al0.5 Co1 Cr1 Cu1 Fe1 Ni1,FCC,WROUGHT,FCC,20.0,,7.6,476.0,T,25.0,1290.0,1400.0,5.0,,,189.0,,,
173,Al0.5 Co1 Cr1 Cu1 Fe1 Ni1,Other,WROUGHT,other,20.0,,7.6,476.0,T,25.0,650.0,790.0,27.0,,,,,,
180,Al1 Co1 Cr1 Cu1 Fe1 Ni1,BCC+Sec.,CAST,other,20.0,,7.1,476.0,T,25.0,790.0,790.0,0.2,,,,,,
180,Al1 Co1 Cr1 Cu1 Fe1 Ni1,BCC+Sec.,WROUGHT,other,20.0,,7.1,476.0,T,25.0,1040.0,1170.0,1.0,,,,,,
190,Al1 Co1 Cr1 Fe1 Ni1,BCC+B2+FCC+Sec.,OTHER,other,20.0,,6.7,476.0,T,700.0,295.0,393.0,12.0,,,,,,
180,Al1 Co1 Cr1 Cu1 Fe1 Ni1,BCC+Sec.,CAST,other,20.0,,7.1,476.0,T,700.0,350.0,360.0,5.0,,,,,,
180,Al1 Co1 Cr1 Cu1 Fe1 Ni1,BCC+Sec.,WROUGHT,other,20.0,,7.1,476.0,T,700.0,63.0,91.0,63.0,,,,,,
173,Al0.5 Co1 Cr1 Cu1 Fe1 Ni1,FCC,WROUGHT,FCC,20.0,,7.6,476.0,T,700.0,180.0,185.0,5.0,,,189.0,,,
173,Al0.5 Co1 Cr1 Cu1 Fe1 Ni1,Other,WROUGHT,other,20.0,,7.6,476.0,T,700.0,160.0,180.0,12.0,,,,,,
214,Co1 Cr1 Fe1 Ni1 Ti0.2,FCC,WROUGHT,FCC,51.0,,7.9,476.0,T,25.0,700.0,1240.0,36.0,,,218.0,,,
214,Co1 Cr1 Fe1 Ni1 Ti0.2,FCC,WROUGHT,FCC,20.0,,7.9,476.0,T,-196.0,860.0,1580.0,46.0,,,218.0,,,
222,Al0.1 Co1 Cr1 Fe1 Ni1,FCC,WROUGHT,FCC,20.0,,8.0,476.0,T,25.0,1198.0,1004.0,1.5,,,220.0,,,
222,Al0.1 Co1 Cr1 Fe1 Ni1,FCC,WROUGHT,FCC,20.0,,8.0,476.0,T,25.0,1403.0,1004.0,1.2,,,220.0,,,
222,Al0.1 Co1 Cr1 Fe1 Ni1,FCC,WROUGHT,FCC,20.0,,8.0,476.0,T,25.0,711.0,928.0,30.3,,,220.0,,,
222,Al0.1 Co1 Cr1 Fe1 Ni1,FCC,WROUGHT,FCC,7.0,,8.0,476.0,T,25.0,356.0,1004.0,42.4,,,220.0,,,
236,Co1 Cr1 Fe1 Mn1 Ni1,FCC,WROUGHT,FCC,0.5,,8.0,476.0,T,25.0,1120.0,1004.0,1.1,,,220.0,,,
236,Co1 Cr1 Fe1 Mn1 Ni1,FCC,WROUGHT,FCC,20.0,,8.0,476.0,T,-196.0,1692.0,1004.0,10.3,,,220.0,,,
245,Al0.5 Cr0.5 Fe0.5 Ni1,FCC+BCC+B2,CAST,other,20.0,,6.7,476.0,T,25.0,774.0,1357.0,6.4,,,,,,
245,Al0.429 Cr0.476 Fe0.476 Ni1,FCC+BCC+B2,CAST,other,20.0,,6.9,476.0,T,25.0,610.0,1173.0,9.1,,,,,,
245,Al0.364 Cr0.455 Fe0.455 Ni1,FCC+BCC+B2,CAST,other,20.0,,7.0,476.0,T,25.0,479.0,956.0,12.7,,,,,,
245,Al0.304 Cr0.435 Fe0.435 Ni1,FCC+BCC+B2,CAST,other,20.0,,7.2,476.0,T,25.0,461.0,835.0,30.0,,,,,,
245,Al0.25 Cr0.417 Fe0.417 Ni1,FCC,CAST,FCC,20.0,,7.3,476.0,T,25.0,441.0,757.0,45.0,,,196.0,,,
98,Co1 Cr1 Ni1,FCC,WROUGHT,FCC,1.6,,8.3,468.0,T,25.0,1100.0,1004.0,23.0,,,231.0,,,
98,Co1 Cr1 Ni1,FCC,WROUGHT,FCC,2.3,,8.3,326.0,T,25.0,597.0,1004.0,53.0,,,231.0,,,
98,Co1 Cr1 Ni1,FCC,WROUGHT,FCC,24.0,,8.3,223.0,T,25.0,346.0,1004.0,76.0,,,231.0,,,
105,Al0.476 Co0.476 Cr0.476 Fe0.476 Ni1,FCC+B2,WROUGHT,other,20.0,,7.1,476.0,T,25.0,1263.0,1004.0,21.4,,,,,,
105,Al0.476 Co0.476 Cr0.476 Fe0.476 Ni1,FCC+B2,WROUGHT,other,20.0,,7.1,476.0,T,25.0,1154.0,1004.0,25.0,,,,,,
105,Al0.476 Co0.476 Cr0.476 Fe0.476 Ni1,FCC+B2,WROUGHT,other,20.0,,7.1,476.0,T,25.0,1490.0,1004.0,16.0,,,,,,
115,Co1 Cr1 Fe1 Mn1 Ni1,FCC,CAST,FCC,20.0,,8.0,130.2,C,25.0,210.0,1004.0,57.0,,,220.0,,,
115,Co1 Cr1 Fe1 Mn1 Ni1,FCC,WROUGHT,FCC,20.0,,8.0,394.1,C,25.0,1150.0,1004.0,6.0,,,220.0,,,
115,Co1 Cr1 Fe1 Mn1 Ni1,FCC,WROUGHT,FCC,20.0,,8.0,430.7,C,25.0,1300.0,1004.0,0.7,,,220.0,,,
125,Nb1 Ta1 Ti1 V1,BCC,POWDER,BCC,24.0,,9.2,427.9,C,25.0,1108.0,1004.0,28.3,,,134.0,,,
125,Nb1 Ta1 Ti1 V1,BCC,POWDER,BCC,30.0,,9.2,444.3,C,25.0,1308.0,1004.0,27.9,,,134.0,,,
125,Nb1 Ta1 Ti1 V1,BCC,POWDER,BCC,38.0,,9.2,510.9,C,25.0,1373.0,1004.0,29.5,,,134.0,4800.0,,1900.0
135,Co1 Cr1 Fe1 Mn1 Ni1,FCC,WROUGHT,FCC,30.0,,8.0,476.0,T,25.0,300.0,676.0,52.0,,,220.0,,,
135,Co1 Cr1 Fe1 Mn1 Ni1,FCC,WROUGHT,FCC,0.65,,8.0,476.0,T,25.0,800.0,888.0,39.5,,,220.0,,,
136,Co1 Cr1 Fe1 Mn1 Ni1,FCC+BCC,CAST,other,0.4,,8.0,415.0,C,25.0,1314.0,1004.0,,20.3,,,,,
136,Al0.1 Co1 Cr1 Fe1 Mn1 Ni1,FCC+BCC,CAST,other,20.0,,7.9,432.0,C,25.0,1631.0,1004.0,,12.6,,,,,
136,Al0.3 Co1 Cr1 Fe1 Mn1 Ni1,FCC+BCC,CAST,other,0.2,,7.6,511.0,C,25.0,1836.0,1004.0,,4.9,,,,,
136,Al0.5 Co1 Cr1 Fe1 Mn1 Ni1,FCC+BCC,CAST,other,20.0,,7.4,553.0,C,25.0,1932.0,1004.0,,3.8,,,,,
136,Al0.7 Co1 Cr1 Fe1 Mn1 Ni1,FCC+BCC,CAST,other,0.2,,7.1,622.0,C,25.0,2230.0,1004.0,,1.69,,,,,
136,Al1 Co1 Cr1 Fe1 Mn1 Ni1,FCC+BCC,CAST,other,20.0,,6.8,684.0,C,25.0,822.0,1004.0,,0.0,,,,,
137,Co1 Cr1 Fe1 Ni1,FCC,WROUGHT,FCC,20.0,,8.2,476.0,T,20.0,446.0,664.0,63.0,,189.0,226.0,,,
137,Co1 Cr1 Fe1 Ni1,FCC,WROUGHT,FCC,20.0,,8.2,476.0,T,-73.0,488.0,790.0,72.0,,194.0,226.0,,,
137,Co1 Cr1 Fe1 Ni1,FCC,WROUGHT,FCC,20.0,,8.2,476.0,T,-196.0,590.0,1070.0,78.0,,204.0,226.0,,,
137,Co1 Cr1 Fe1 Ni1,FCC,WROUGHT,FCC,20.0,,8.2,476.0,T,-223.0,822.0,1152.0,68.6,,,226.0,,,
137,Co1 Cr1 Fe1 Ni1,FCC,WROUGHT,FCC,20.0,,8.2,476.0,T,-253.0,822.0,1240.0,62.0,,,226.0,,,
137,Co1 Cr1 Fe1 Ni1,FCC,WROUGHT,FCC,20.0,,8.2,476.0,T,-268.8,680.0,1251.0,61.6,,221.0,226.0,,,
138,Co1 Cr1 Fe1 Ni1,FCC,CAST,FCC,20.0,,8.2,94.7,,,822.0,1004.0,,,,226.0,,,
138,Al0.3 Co1 Cr1 Fe1 Ni1,FCC,CAST,FCC,20.0,,7.6,117.0,,,822.0,1004.0,,,,210.0,,,
138,Al0.6 Co1 Cr1 Fe1 Ni1,FCC+BCC+B2,CAST,other,20.0,,7.2,228.0,,,822.0,1004.0,,,,,,,
138,Al0.9 Co1 Cr1 Fe1 Ni1,FCC+BCC+B2,CAST,other,20.0,,6.8,511.0,,,822.0,1004.0,,,,,,,
138,Al0.9 Co1 Cr1 Fe1 Ni1 Ti0.5,BCC+B2+Sec.,CAST,other,20.0,,6.5,623.0,,,822.0,1004.0,,,,,,,
139,Co1 Cr1 Fe1 Mn1 Ni1,FCC,CAST,FCC,20.0,,8.0,476.0,C,25.0,216.0,1004.0,,,,220.0,,,
139,Co1 Cr1 Fe1 Mn1 Mo0.042 Ni1,FCC,CAST,FCC,20.0,,8.1,476.0,C,25.0,225.0,1004.0,,,,221.0,,,
139,Co1 Cr1 Fe1 Mn1 Mo0.087 Ni1,FCC+Sec.,CAST,other,20.0,,8.1,476.0,C,25.0,330.0,1004.0,,,,,,,
139,Co1 Cr1 Fe1 Mn1 Mo0.136 Ni1,FCC+Sec.,CAST,other,20.0,,8.1,476.0,C,25.0,560.0,1004.0,,,,,,,
139,Co1 Cr1 Fe1 Mn1 Mo0.19 Ni1,FCC+Sec.,CAST,other,20.0,,8.1,476.0,C,25.0,765.0,1004.0,,,,,,,
141,Al0.3 Co1 Cr1 Fe1 Ni1,FCC+L12,WROUGHT,other,20.0,,7.6,476.0,T,25.0,143.0,400.0,65.0,,,,,,
141,Al0.3 Co1 Cr1 Fe1 Ni1,FCC+L12,WROUGHT,other,20.0,,7.6,476.0,T,25.0,471.0,850.0,45.0,,,,,,
141,Al0.3 Co1 Cr1 Fe1 Ni1,FCC+B2+Sec.,WROUGHT,other,20.0,,7.6,476.0,T,25.0,841.0,1050.0,35.0,,,,,,
141,Al0.3 Co1 Cr1 Fe1 Ni1,FCC+BCC+B2+Sec.,WROUGHT,other,20.0,,7.6,476.0,T,25.0,161.0,1650.0,7.0,,,,,,
141,Al0.3 Co1 Cr1 Fe1 Ni1,FCC+BCC+B2+Sec.,WROUGHT,other,20.0,,7.6,476.0,T,25.0,187.0,1850.0,5.0,,,,,,
142,Al1 Co1 Cr1 Ni1,BCC+B2,CAST,other,20.0,,6.4,1183.0,C,25.0,1750.0,1004.0,16.7,,,,,,
143,Co1 Cr1 Fe1 Mn1 Ni1,FCC,WROUGHT,FCC,7.9,,8.0,476.0,T,25.0,378.7,700.1,54.0,,,220.0,,,
143,C0.5 Co1 Cr1 Fe1 Mn1 Ni1,FCC,WROUGHT,FCC,4.7,,7.6,476.0,T,25.0,520.9,791.4,40.3,,,,,,36380.0
143,C1 Co1 Cr1 Fe1 Mn1 Ni1,FCC,WROUGHT,FCC,3.5,,7.3,476.0,T,25.0,643.8,887.6,31.9,,,,,,30300.0
144,Co1 Cr0.588 Fe0.176 Mo0.176 Ni1,FCC,WROUGHT,FCC,20.0,,8.6,476.0,T,25.0,822.0,1004.0,8.0,,,231.0,,,
144,Co1 Cr0.588 Fe0.176 Mo0.176 Ni1,FCC,WROUGHT,FCC,0.7,,8.6,476.0,T,25.0,822.0,1004.0,14.0,,,231.0,,,
144,Co1 Cr0.588 Fe0.176 Mo0.176 Ni1,FCC,WROUGHT,FCC,0.8,,8.6,476.0,T,25.0,1100.0,1300.0,32.0,,,231.0,,,
144,Co1 Cr0.588 Fe0.176 Mo0.176 Ni1,FCC,WROUGHT,FCC,1.2,,8.6,476.0,T,25.0,950.0,1004.0,36.0,,,231.0,,,
144,Co1 Cr0.588 Fe0.176 Mo0.176 Ni1,FCC,WROUGHT,FCC,3.2,,8.6,476.0,T,25.0,649.0,1004.0,42.0,,,231.0,,,
144,Co1 Cr0.588 Fe0.176 Mo0.176 Ni1,FCC,WROUGHT,FCC,18.2,,8.6,476.0,T,25.0,439.0,1004.0,63.0,,,231.0,,,
144,Co1 Cr0.588 Fe0.176 Mo0.176 Ni1,FCC,WROUGHT,FCC,94.1,,8.6,476.0,T,25.0,309.0,1004.0,82.0,,,231.0,,,
145,Co1 Cr1 Fe1 Mn1 Ni1,FCC,WROUGHT,FCC,20.0,,8.0,476.0,T,25.0,386.2,666.3,57.5,,,220.0,,,
146,Cr1 Cu1 Fe1 Mn1 Ni1,Other,CAST,other,20.0,,8.1,476.0,T,25.0,628.0,950.0,14.5,,,,,,
146,Cr1 Cu1 Fe1 Mn1 Ni1,Other,ANNEAL,other,20.0,,8.1,476.0,T,25.0,545.0,690.0,5.0,,,,,,
146,Cr1 Cu1 Fe1 Mn1 Ni1,Other,ANNEAL,other,20.0,,8.1,476.0,T,25.0,534.0,682.0,5.2,,,,,,
146,Cr1 Cu1 Fe1 Mn1 Ni1,Other,ANNEAL,other,20.0,,8.1,476.0,T,25.0,525.0,680.0,4.3,,,,,,
146,Cr1 Cu1 Fe1 Mn1 Ni1,Other,ANNEAL,other,20.0,,8.1,476.0,T,25.0,517.0,677.0,4.6,,,,,,
146,Cr1 Cu1 Fe1 Mn1 Ni1,Other,ANNEAL,other,20.0,,8.1,476.0,T,25.0,502.0,671.0,4.9,,,,,,
147,Cr1 Mo1 Nb1 Ta1 V1 W1,BCC+Laves+Sec.,POWDER,other,0.54,,11.7,1072.0,C,25.0,822.0,1004.0,,,,,7946.0,,
147,Cr1 Mo1 Nb1 Ta1 V1 W1,BCC+Laves+Sec.,POWDER,other,1.24,,11.7,1010.0,C,25.0,3416.0,1004.0,,5.3,,,7946.0,,
147,Cr1 Mo1 Nb1 Ta1 V1 W1,BCC+Laves+Sec.,POWDER,other,5.01,,11.7,991.3,C,25.0,3410.0,1004.0,,2.0,,,7946.0,,
147,Cr1 Mo1 Nb1 Ta1 V1 W1,BCC+Laves+Sec.,POWDER,other,10.8,,11.7,988.3,C,25.0,3338.0,1004.0,,1.9,,,7946.0,,
148,Cr1 Mo1 Nb1 Ta1 V1 W1,,CAST,other,20.0,,11.7,704.6,C,25.0,822.0,1004.0,,,,,,,
149,Co1 Cr1 Cu1 Fe1 Ni1,FCC+B2,CAST,other,20.0,,8.3,160.0,,,822.0,1004.0,,,,,,,
149,Al0.5 Co1 Cr1 Cu1 Fe1 Ni1,FCC,CAST,FCC,20.0,,7.6,160.0,,,822.0,1004.0,,,,189.0,,,
149,Al1 Co1 Cr1 Cu1 Fe1 Ni1,FCC+BCC,CAST,other,20.0,,7.1,458.0,,,822.0,1004.0,,,,,,,
149,Al1 Co0.667 Cr0.667 Cu0.667 Fe0.667 Ni0.667,FCC+BCC,CAST,other,20.0,,6.6,498.0,,,822.0,1004.0,,,,,,,
149,Al1 Co0.5 Cr0.5 Cu0.5 Fe0.5 Ni0.5,FCC+BCC,CAST,other,20.0,,6.3,560.0,,,822.0,1004.0,,,,,,,
150,Co1 Ni1 V1,,WROUGHT,other,2.0,,7.8,476.0,T,25.0,991.0,1359.0,38.0,,,,,,
150,Co1 Ni1 V1,,WROUGHT,other,5.6,,7.8,476.0,T,25.0,767.0,1224.0,46.0,,,,,,
150,Co1 Ni1 V1,,WROUGHT,other,18.7,,7.8,476.0,T,25.0,602.0,1123.0,51.0,,,,,,
150,Co1 Ni1 V1,,WROUGHT,other,27.8,,7.8,476.0,T,25.0,517.0,1049.0,55.0,,,,,,
150,Co1 Ni1 V1,,WROUGHT,other,122.2,,7.8,476.0,T,25.0,461.0,886.0,58.0,,,,,,
152,Al0.3 Co1 Cr1 Fe1 Ni1,FCC+B2+Sec.,WROUGHT,other,20.0,,7.6,476.0,T,25.0,840.0,1039.0,32.0,,,,,,
152,Al0.3 Co1 Cr1 Fe1 Ni1,FCC,WROUGHT,FCC,20.0,,7.6,476.0,T,25.0,159.0,410.0,65.0,,,210.0,,,
153,Al0.544 C0.001 Co0.69 Fe1 Ni0.69,B2+L12,CAST,other,20.0,,7.0,476.0,C,25.0,1202.0,1004.0,32.6,,,,,,11067.0
154,Hf1 Nb1 Ta1 Ti1 Zr1,BCC,WROUGHT,BCC,20.0,,9.9,476.0,,,822.0,1004.0,,,,107.0,,,
155,Co0.5 Cr0.5 Fe1 Ni1,FCC,WROUGHT,FCC,14.9,,8.2,476.0,T,25.0,214.0,612.0,77.3,,,219.0,,,
155,Co0.875 Cr0.625 Fe1 Ni1,FCC,WROUGHT,FCC,11.6,,8.3,476.0,T,25.0,241.0,721.0,96.2,,,220.0,,,
155,Co1 Cr0.556 Fe0.667 Ni0.667,FCC,WROUGHT,FCC,10.5,,8.3,476.0,T,25.0,299.0,841.0,76.1,,,222.0,,,
155,Co1 Cr0.455 Fe0.364 Ni0.364,FCC+HCP,WROUGHT,other,5.6,,8.3,476.0,T,25.0,392.0,746.0,20.3,,,,,,
155,Co1 Cr0.385 Fe0.154 Ni0.154,FCC+HCP,WROUGHT,other,6.2,,8.4,476.0,T,25.0,482.0,857.0,13.3,,,,,,
156,Hf1 Nb1 Ti1 Zr1,BCC,WROUGHT,BCC,20.0,,8.4,476.0,,,822.0,1004.0,,,69.7,89.0,,,
157,Co1 Cr1 Fe1 Mn1 Ni1,,,other,20.0,,8.0,476.0,,,822.0,1004.0,,,202.0,,,,
158,Co1 Cr1 Fe1 Mn1 Ni1,,,other,20.0,,8.0,476.0,,,822.0,1004.0,,,202.2,,,,
159,Co1 Cr1 Fe1 Ni1,,,other,20.0,,8.2,476.0,,,822.0,1004.0,,,204.0,,,,
160,Co1 Fe1 Ni1,,,other,20.0,,8.5,476.0,,,822.0,1004.0,,,174.0,,,,
