Repository: RamArarao/EDS_0937_Ararao

File: data/dataset_cleaned.csv (part 3 of 4)
IDENTIFIER: Reference ID,FORMULA,PROPERTY: Microstructure,PROPERTY: Processing method,PROPERTY: BCC/FCC/other,Grain_Size,PROPERTY: Exp. Density (g/cm$^3$),PROPERTY: Calculated Density (g/cm$^3$),Hardness,PROPERTY: Type of test,PROPERTY: Test temperature ($^\circ$C),Yield_Strength,Tensile_Strength,PROPERTY: Elongation (%),PROPERTY: Elongation plastic (%),PROPERTY: Exp. Young modulus (GPa),PROPERTY: Calculated Young modulus (GPa),PROPERTY: O content (wppm),PROPERTY: N content (wppm),PROPERTY: C content (wppm)
161,Co1 Cr1 Ni1,,,other,20.0,,8.3,476.0,,,822.0,1004.0,,,222.0,,,,
162,Co1 Cr1 Ni1,,,other,20.0,,8.3,476.0,,,822.0,1004.0,,,229.0,,,,
160,Co1 Cr1 Ni1,,,other,20.0,,8.3,476.0,,,822.0,1004.0,,,234.0,,,,
163,Al1 Co0.5 Cr1 Fe0.147 Ni0.294,,,other,20.0,,5.7,699.0,,,822.0,1004.0,,,,,,,
163,Al1 Co0.298 Cr0.319 Cu0.106 Fe0.277 Ni0.128,,,other,20.0,,5.1,728.0,,,822.0,1004.0,,,,,,,
163,Al1 Co0.289 Cr0.158 Cu0.237 Fe0.816 Ni0.132,,,other,20.0,,5.6,604.0,,,822.0,1004.0,,,,,,,
163,Al1 Co0.278 Cr0.861 Cu0.167 Fe0.25 Ni0.222,,,other,20.0,,5.6,790.0,,,822.0,1004.0,,,,,,,
163,Al1 Co0.395 Cr0.349 Fe0.326 Ni0.256,,,other,20.0,,5.3,806.0,,,822.0,1004.0,,,,,,,
163,Al1 Co0.255 Cr0.255 Cu0.106 Fe0.277 Ni0.234,,,other,20.0,,5.1,811.0,,,822.0,1004.0,,,,,,,
163,Al1 Co0.442 Cr0.442 Fe0.256 Ni0.186,,,other,20.0,,5.3,855.0,,,822.0,1004.0,,,,,,,
163,Al1 Co0.256 Cr0.795 Cu0.128 Fe0.205 Ni0.179,,,other,20.0,,5.4,802.0,,,822.0,1004.0,,,,,,,
163,Al1 Co0.277 Cr0.277 Cu0.106 Fe0.255 Ni0.213,,,other,20.0,,5.1,799.0,,,822.0,1004.0,,,,,,,
163,Al1 Co0.465 Cr0.512 Fe0.186 Ni0.163,,,other,20.0,,5.3,857.0,,,822.0,1004.0,,,,,,,
163,Al1 Co0.298 Cr0.404 Cu0.106 Fe0.213 Ni0.106,,,other,20.0,,5.1,855.0,,,822.0,1004.0,,,,,,,
163,Al1 Co0.465 Cr0.442 Fe0.209 Ni0.209,,,other,20.0,,5.3,816.0,,,822.0,1004.0,,,,,,,
163,Al1 Co0.304 Cr0.5 Cu0.109 Fe0.152 Ni0.109,,,other,20.0,,5.1,811.0,,,822.0,1004.0,,,,,,,
163,Al1 Co0.318 Cr0.5 Cu0.114 Fe0.205 Ni0.136,,,other,20.0,,5.2,790.0,,,822.0,1004.0,,,,,,,
163,Al1 Co0.442 Cr0.558 Fe0.186 Ni0.14,,,other,20.0,,5.2,855.0,,,822.0,1004.0,,,,,,,
163,Al1 Co0.419 Cr0.558 Fe0.233 Ni0.116,,,other,20.0,,5.2,856.0,,,822.0,1004.0,,,,,,,
163,Al1 Co0.298 Cr0.426 Cu0.106 Fe0.191 Ni0.106,,,other,20.0,,5.1,859.0,,,822.0,1004.0,,,,,,,
163,Al1 Co0.558 Cr0.512 Fe0.116 Ni0.14,,,other,20.0,,5.3,875.0,,,822.0,1004.0,,,,,,,
163,Al1 Co0.581 Cr0.512 Fe0.116 Ni0.116,,,other,20.0,,5.3,865.0,,,822.0,1004.0,,,,,,,
163,Al1 Co0.558 Cr0.535 Fe0.116 Ni0.116,,,other,20.0,,5.3,868.0,,,822.0,1004.0,,,,,,,
163,Al1 Co0.535 Cr0.488 Fe0.186 Ni0.116,,,other,20.0,,5.3,863.0,,,822.0,1004.0,,,,,,,
163,Al1 Co0.255 Cr0.426 Cu0.106 Fe0.234 Ni0.106,,,other,20.0,,5.0,843.0,,,822.0,1004.0,,,,,,,
163,Al1 Co0.349 Cr0.395 Cu0.116 Fe0.326 Ni0.14,,,other,20.0,,5.3,794.0,,,822.0,1004.0,,,,,,,
163,Al1 Co0.238 Cr0.714 Cu0.119 Fe0.167 Ni0.143,,,other,20.0,,5.2,783.0,,,822.0,1004.0,,,,,,,
163,Al1 Co0.234 Cr0.468 Cu0.106 Fe0.213 Ni0.106,,,other,20.0,,5.0,797.0,,,822.0,1004.0,,,,,,,
163,Al1 Co0.277 Cr0.426 Cu0.106 Fe0.213 Ni0.106,,,other,20.0,,5.0,805.0,,,822.0,1004.0,,,,,,,
163,Al0.853 Co0.647 Cr1 Fe0.147 Ni0.294,,,other,20.0,,6.0,699.0,,,822.0,1004.0,,,,,,,
163,Al1 Co0.149 Cr0.34 Cu0.191 Fe0.34 Ni0.106,,,other,20.0,,5.1,749.0,,,822.0,1004.0,,,,,,,
163,Al1 Co0.326 Cr0.488 Cu0.116 Fe0.279 Ni0.116,,,other,20.0,,5.3,828.0,,,822.0,1004.0,,,,,,,
163,Al1 Co0.383 Cr0.319 Cu0.106 Fe0.213 Ni0.106,,,other,20.0,,5.1,849.0,,,822.0,1004.0,,,,,,,
163,Al1 Co0.426 Cr0.383 Cu0.106 Fe0.106 Ni0.106,BCC+B2,,other,20.0,,5.1,883.0,,,822.0,1004.0,,,,,,,
163,Al1 Co0.419 Cr0.465 Fe0.279 Ni0.163,,,other,20.0,,5.3,864.0,,,822.0,1004.0,,,,,,,
163,Al1 Co0.362 Cr0.34 Cu0.106 Fe0.213 Ni0.106,,,other,20.0,,5.1,841.0,,,822.0,1004.0,,,,,,,
163,Al1 Co0.457 Cr0.391 Cu0.109 Fe0.109 Ni0.109,,,other,20.0,,5.2,840.0,,,822.0,1004.0,,,,,,,
163,Al1 Co0.512 Cr0.512 Fe0.186 Ni0.116,,,other,20.0,,5.3,882.0,,,822.0,1004.0,,,,,,,
163,Al1 Co0.512 Cr0.535 Fe0.163 Ni0.116,BCC+B2,,other,20.0,,5.3,883.0,,,822.0,1004.0,,,,,,,
163,Al1 Co0.465 Cr0.488 Fe0.209 Ni0.163,,,other,20.0,,5.3,828.0,,,822.0,1004.0,,,,,,,
163,Al1 Co0.512 Cr0.581 Fe0.116 Ni0.116,,,other,20.0,,5.2,848.0,,,822.0,1004.0,,,,,,,
163,Al1 Co0.404 Cr0.404 Cu0.106 Fe0.106 Ni0.106,,,other,20.0,,5.1,878.0,,,822.0,1004.0,,,,,,,
163,Al1 Co0.674 Cr0.419 Fe0.116 Ni0.116,,,other,20.0,,5.3,782.0,,,822.0,1004.0,,,,,,,
164,Co0.986 Cr0.952 Fe0.933 Mn0.914 Ni1,BCC,WROUGHT,BCC,20.0,,8.0,476.0,T,25.0,1290.0,1415.0,1.1,,,220.0,,,
164,Co0.986 Cr0.952 Fe0.933 Mn0.914 Ni1,FCC+BCC+Sec.,WROUGHT,other,1.3,,8.0,476.0,T,25.0,1135.0,1260.0,1.8,,,,,,
164,Co0.986 Cr0.952 Fe0.933 Mn0.914 Ni1,FCC+BCC+Sec.,WROUGHT,other,2.0,,8.0,476.0,T,25.0,585.0,815.0,31.7,,,,,,
164,Co0.986 Cr0.952 Fe0.933 Mn0.914 Ni1,FCC+Sec.,WROUGHT,other,3.6,,8.0,476.0,T,25.0,425.0,735.0,40.2,,,,,,
164,Co0.986 Cr0.952 Fe0.933 Mn0.914 Ni1,FCC,WROUGHT,FCC,17.1,,8.0,476.0,T,25.0,270.0,630.0,46.2,,,220.0,,,
164,Co0.986 Cr0.952 Fe0.933 Mn0.914 Ni1,,WROUGHT,other,0.07,,8.0,476.0,T,25.0,1120.0,1175.0,1.5,,,,,,
165,Al0.4 Hf0.6 Nb1 Ta1 Ti1 Zr1,BCC,OTHER,BCC,20.0,9.08,9.1,476.0,C,23.0,1841.0,1004.0,,,,107.0,,,
165,Al1 Cr1 Mo1 Ti1,BCC,ANNEAL,BCC,20.0,5.98,6.0,476.0,C,23.0,1100.0,1004.0,,,,189.0,,,
165,Al1 Mo1 Nb1 Ti1,BCC,ANNEAL,BCC,20.0,6.46,6.5,476.0,C,23.0,1100.0,1004.0,,,,151.0,,,
165,Hf1 Mo0.5 Nb1 Ti1 V0.5,BCC,CAST,BCC,20.0,8.96,9.0,476.0,C,23.0,1260.0,1004.0,,,,126.0,,,
165,Hf1 Mo1 Nb1 Ta1 Ti1 Zr1,BCC,CAST,BCC,20.0,9.93,9.9,476.0,C,23.0,1512.0,1004.0,,,,137.0,,,
165,Hf1 Mo1 Nb1 Ti1 Zr1,BCC,CAST,BCC,20.0,8.68,8.7,476.0,C,23.0,1575.0,1004.0,,,,128.0,,,
165,Hf1 Mo1 Ta1 Ti1 Zr1,BCC,CAST,BCC,20.0,10.18,10.2,476.0,C,23.0,1600.0,1004.0,,,,143.0,,,
165,Hf1 Nb1 Ta1 Ti1 Zr1,BCC,OTHER,BCC,20.0,9.89,9.9,476.0,C,23.0,929.0,1004.0,,,,107.0,,,
165,Mo1 Nb1 Ta1 Ti1 V1 W1,BCC,CAST,BCC,20.0,10.91,11.0,476.0,C,23.0,1515.0,1004.0,,,,209.0,,,
165,Mo1 Nb1 Ta1 Ti1 W1,BCC,CAST,BCC,20.0,11.72,11.8,476.0,C,23.0,1343.0,1004.0,,,,222.0,,,
165,Mo1 Nb1 Ta1 V1 W1,BCC,OTHER,BCC,20.0,12.29,12.4,476.0,C,23.0,1246.0,1004.0,,,,229.0,,,
165,Mo1 Nb1 Ta1 W1,BCC,OTHER,BCC,20.0,13.6,13.7,476.0,C,23.0,996.0,1004.0,,,,250.0,,,
165,Mo1 Nb1 Ti1,BCC,OTHER,BCC,20.0,7.67,7.7,476.0,C,23.0,1100.0,1004.0,,,,177.0,,,
165,Nb1 Ta0.3 Ti1 Zr1,BCC,OTHER,BCC,20.0,7.81,7.4,476.0,C,23.0,882.0,1004.0,,,,101.0,,,
165,Nb1 Ti1 Zr1,BCC,OTHER,BCC,20.0,6.63,6.5,476.0,C,23.0,975.0,1004.0,,,,94.0,,,
165,Al1 Cr1 Mo1 Nb1 Ti1,BCC+Laves,ANNEAL,other,20.0,6.56,6.6,476.0,C,23.0,1010.0,1004.0,,,,,,,
165,Al0.24 Nb1 Ti1 V1 Zr1,BCC+Laves,OTHER,other,20.0,6.34,6.3,476.0,C,23.0,1240.0,1004.0,,,,,,,
165,Al1 Mo0.5 Nb1 Ta0.5 Ti1 Zr1,B2+BCC,OTHER,other,20.0,7.14,7.1,476.0,C,23.0,2000.0,1004.0,,,,,,,
165,Cr1 Nb0.333 Ti0.333 Zr0.333,BCC+Laves,OTHER,other,20.0,6.56,6.8,476.0,C,23.0,1576.0,1004.0,,,,,,,
165,Cr1 Mo0.5 Nb1 Ta0.5 Ti1 Zr1,BCC+BCC+Laves,OTHER,other,20.0,7.98,8.0,476.0,C,23.0,1595.0,1004.0,,,,,,,
165,Hf1 Mo0.5 Nb1 Si0.3 Ti1 V0.5,BCC+Sec.,CAST,other,20.0,8.46,8.5,476.0,C,23.0,1617.0,1004.0,,,,,,,
165,Hf1 Mo0.5 Nb1 Si0.5 Ti1 V0.5,BCC+Sec.,CAST,other,20.0,8.16,8.2,476.0,C,23.0,1787.0,1004.0,,,,,,,
165,Hf1 Mo0.5 Nb1 Si0.7 Ti1 V0.5,BCC+Sec.,CAST,other,20.0,7.89,7.9,476.0,C,23.0,2134.0,1004.0,,,,,,,
165,Mo1 Nb1 Ti1 V1 Zr1,BCC+Laves,OTHER,other,20.0,7.27,7.1,476.0,C,23.0,1706.0,1004.0,,,,,,,
165,Nb1 Re0.3 Ti1 Zr1,BCC+Laves,OTHER,other,20.0,7.81,7.5,476.0,C,23.0,1244.0,1004.0,,,,,,,
165,Nb1 Ta1 Ti1 V1 Zr1,BCC+BCC,OTHER,other,20.0,8.43,8.5,476.0,C,23.0,1395.0,1004.0,,,,,,,
165,Al0.4 Hf0.6 Nb1 Ta1 Ti1 Zr1,BCC,OTHER,BCC,20.0,9.08,9.1,476.0,C,1000.0,298.0,1004.0,,,,107.0,,,
165,Al1 Cr1 Mo1 Ti1,BCC,ANNEAL,BCC,20.0,5.98,6.0,476.0,C,1000.0,375.0,1004.0,,,,189.0,,,
165,Al1 Mo1 Nb1 Ti1,BCC,ANNEAL,BCC,20.0,6.46,6.5,476.0,C,1000.0,540.0,1004.0,,,,151.0,,,
165,Hf1 Mo0.5 Nb1 Ti1 V0.5,BCC,CAST,BCC,20.0,8.96,9.0,476.0,C,1000.0,368.0,1004.0,,,,126.0,,,
165,Hf1 Mo1 Nb1 Ta1 Ti1 Zr1,BCC,CAST,BCC,20.0,9.93,9.9,476.0,C,1000.0,814.0,1004.0,,,,137.0,,,
165,Hf1 Mo1 Nb1 Ti1 Zr1,BCC,CAST,BCC,20.0,8.68,8.7,476.0,C,1000.0,635.0,1004.0,,,,128.0,,,
165,Hf1 Mo1 Ta1 Ti1 Zr1,BCC,CAST,BCC,20.0,10.18,10.2,476.0,C,1000.0,855.0,1004.0,,,,143.0,,,
165,Hf1 Nb1 Ta1 Ti1 Zr1,BCC,OTHER,BCC,20.0,9.89,9.9,476.0,C,1000.0,295.0,1004.0,,,,107.0,,,
165,Mo1 Nb1 Ta1 Ti1 V1 W1,BCC,CAST,BCC,20.0,10.91,11.0,476.0,C,1000.0,753.0,1004.0,,,,209.0,,,
165,Mo1 Nb1 Ta1 Ti1 W1,BCC,CAST,BCC,20.0,11.72,11.8,476.0,C,1000.0,620.0,1004.0,,,,222.0,,,
165,Mo1 Nb1 Ta1 V1 W1,BCC,OTHER,BCC,20.0,12.29,12.4,476.0,C,1000.0,842.0,1004.0,,,,229.0,,,
165,Mo1 Nb1 Ta1 W1,BCC,OTHER,BCC,20.0,13.6,13.7,476.0,C,1000.0,548.0,1004.0,,,,250.0,,,
165,Mo1 Nb1 Ti1,BCC,OTHER,BCC,20.0,7.67,7.7,476.0,C,1000.0,504.0,1004.0,,,,177.0,,,
165,Nb1 Ta0.3 Ti1 Zr1,BCC,OTHER,BCC,20.0,7.81,7.4,476.0,C,1000.0,274.0,1004.0,,,,101.0,,,
165,Nb1 Ti1 Zr1,BCC,OTHER,BCC,20.0,6.63,6.5,476.0,C,1000.0,141.0,1004.0,,,,94.0,,,
165,Al1 Cr1 Mo1 Nb1 Ti1,BCC+Laves,ANNEAL,other,20.0,6.56,6.6,476.0,C,1000.0,550.0,1004.0,,,,,,,
165,Al0.24 Nb1 Ti1 V1 Zr1,BCC+Laves,OTHER,other,20.0,6.34,6.3,476.0,C,1000.0,82.0,1004.0,,,,,,,
165,Al1 Mo0.5 Nb1 Ta0.5 Ti1 Zr1,B2+BCC,OTHER,other,20.0,7.14,7.1,476.0,C,1000.0,745.0,1004.0,,,,,,,
165,Cr1 Nb0.333 Ti0.333 Zr0.333,BCC+Laves,OTHER,other,20.0,6.56,6.8,476.0,C,1000.0,139.0,1004.0,,,,,,,
165,Cr1 Mo0.5 Nb1 Ta0.5 Ti1 Zr1,BCC+BCC+Laves,OTHER,other,20.0,7.98,8.0,476.0,C,1000.0,546.0,1004.0,,,,,,,
165,Hf1 Mo0.5 Nb1 Si0.3 Ti1 V0.5,BCC+Sec.,CAST,other,20.0,8.46,8.5,476.0,C,1000.0,398.0,1004.0,,,,,,,
165,Hf1 Mo0.5 Nb1 Si0.5 Ti1 V0.5,BCC+Sec.,CAST,other,20.0,8.16,8.2,476.0,C,1000.0,614.0,1004.0,,,,,,,
165,Hf1 Mo0.5 Nb1 Si0.7 Ti1 V0.5,BCC+Sec.,CAST,other,20.0,7.89,7.9,476.0,C,1000.0,673.0,1004.0,,,,,,,
165,Mo1 Nb1 Ti1 V1 Zr1,BCC+Laves,OTHER,other,20.0,7.27,7.1,476.0,C,1000.0,467.0,1004.0,,,,,,,
165,Nb1 Re0.3 Ti1 Zr1,BCC+Laves,OTHER,other,20.0,7.81,7.5,476.0,C,1000.0,323.0,1004.0,,,,,,,
165,Nb1 Ta1 Ti1 V1 Zr1,BCC+BCC,OTHER,other,20.0,8.43,8.5,476.0,C,1000.0,190.0,1004.0,,,,,,,
165,Al0.4 Hf0.6 Nb1 Ta1 Ti1 Zr1,BCC,OTHER,BCC,20.0,9.08,9.1,476.0,C,1200.0,89.0,1004.0,,,,107.0,,,
165,Al1 Cr1 Mo1 Ti1,BCC,ANNEAL,BCC,20.0,5.98,6.0,476.0,C,1200.0,100.0,1004.0,,,,189.0,,,
165,Al1 Mo1 Nb1 Ti1,BCC,ANNEAL,BCC,20.0,6.46,6.5,476.0,C,1200.0,200.0,1004.0,,,,151.0,,,
165,Hf1 Mo0.5 Nb1 Ti1 V0.5,BCC,CAST,BCC,20.0,8.96,9.0,476.0,C,1200.0,60.0,1004.0,,,,126.0,,,
165,Hf1 Mo1 Nb1 Ta1 Ti1 Zr1,BCC,CAST,BCC,20.0,9.93,9.9,476.0,C,1200.0,556.0,1004.0,,,,137.0,,,
165,Hf1 Mo1 Nb1 Ti1 Zr1,BCC,CAST,BCC,20.0,8.68,8.7,476.0,C,1200.0,187.0,1004.0,,,,128.0,,,
165,Hf1 Mo1 Ta1 Ti1 Zr1,BCC,CAST,BCC,20.0,10.18,10.2,476.0,C,1200.0,404.0,1004.0,,,,143.0,,,
165,Hf1 Nb1 Ta1 Ti1 Zr1,BCC,OTHER,BCC,20.0,9.89,9.9,476.0,C,1200.0,92.0,1004.0,,,,107.0,,,
165,Mo1 Nb1 Ta1 Ti1 V1 W1,BCC,CAST,BCC,20.0,10.91,11.0,476.0,C,1200.0,659.0,1004.0,,,,209.0,,,
165,Mo1 Nb1 Ta1 Ti1 W1,BCC,CAST,BCC,20.0,11.72,11.8,476.0,C,1200.0,586.0,1004.0,,,,222.0,,,
165,Mo1 Nb1 Ta1 V1 W1,BCC,OTHER,BCC,20.0,12.29,12.4,476.0,C,1200.0,735.0,1004.0,,,,229.0,,,
165,Mo1 Nb1 Ta1 W1,BCC,OTHER,BCC,20.0,13.6,13.7,476.0,C,1200.0,506.0,1004.0,,,,250.0,,,
165,Mo1 Nb1 Ti1,BCC,OTHER,BCC,20.0,7.67,7.7,476.0,C,1200.0,324.0,1004.0,,,,177.0,,,
165,Nb1 Ta0.3 Ti1 Zr1,BCC,OTHER,BCC,20.0,7.81,7.4,476.0,C,1200.0,102.0,1004.0,,,,101.0,,,
165,Nb1 Ti1 Zr1,BCC,OTHER,BCC,20.0,6.63,6.5,476.0,C,1200.0,61.0,1004.0,,,,94.0,,,
165,Al1 Cr1 Mo1 Nb1 Ti1,BCC+Laves,ANNEAL,other,20.0,6.56,6.6,476.0,C,1200.0,105.0,1004.0,,,,,,,
165,Al0.24 Nb1 Ti1 V1 Zr1,BCC+Laves,OTHER,other,20.0,6.34,6.3,476.0,C,1200.0,24.0,1004.0,,,,,,,
165,Al1 Mo0.5 Nb1 Ta0.5 Ti1 Zr1,B2+BCC,OTHER,other,20.0,7.14,7.1,476.0,C,1200.0,250.0,1004.0,,,,,,,
165,Cr1 Nb0.333 Ti0.333 Zr0.333,BCC+Laves,OTHER,other,20.0,6.56,6.8,476.0,C,1200.0,32.0,1004.0,,,,,,,
165,Cr1 Mo0.5 Nb1 Ta0.5 Ti1 Zr1,BCC+BCC+Laves,OTHER,other,20.0,7.98,8.0,476.0,C,1200.0,170.0,1004.0,,,,,,,
165,Hf1 Mo0.5 Nb1 Si0.3 Ti1 V0.5,BCC+Sec.,CAST,other,20.0,8.46,8.5,476.0,C,1200.0,166.0,1004.0,,,,,,,
165,Hf1 Mo0.5 Nb1 Si0.5 Ti1 V0.5,BCC+Sec.,CAST,other,20.0,8.16,8.2,476.0,C,1200.0,188.0,1004.0,,,,,,,
165,Hf1 Mo0.5 Nb1 Si0.7 Ti1 V0.5,BCC+Sec.,CAST,other,20.0,7.89,7.9,476.0,C,1200.0,235.0,1004.0,,,,,,,
165,Mo1 Nb1 Ti1 V1 Zr1,BCC+Laves,OTHER,other,20.0,7.27,7.1,476.0,C,1200.0,116.0,1004.0,,,,,,,
165,Nb1 Re0.3 Ti1 Zr1,BCC+Laves,OTHER,other,20.0,7.81,7.5,476.0,C,1200.0,89.0,1004.0,,,,,,,
165,Nb1 Ta1 Ti1 V1 Zr1,BCC+BCC,OTHER,other,20.0,8.43,8.5,476.0,C,1200.0,78.0,1004.0,,,,,,,
166,Co1 Cr1 Fe1 Mn1 Ni1,FCC,WROUGHT,FCC,245.48,7.753,8.0,476.0,T,25.0,293.1,625.6,63.0,,,220.0,,,
203,Hf1 Nb1 Ta1 Ti1 Zr1,BCC,WROUGHT,BCC,40.0,,9.9,476.0,T,25.0,985.0,1004.0,15.7,,,107.0,,,
203,Hf1 Nb1 Ta1 Ti1 Zr1,BCC,WROUGHT,BCC,87.0,,9.9,476.0,T,25.0,972.0,999.5,12.6,,,107.0,,,
203,Hf1 Nb1 Ta1 Ti1 Zr1,BCC,WROUGHT,BCC,112.0,,9.9,476.0,T,25.0,967.0,980.6,10.8,,,107.0,,,
204,Co1 Fe1 Ni1,FCC,WROUGHT,FCC,20.0,,8.5,476.0,T,25.0,822.0,1004.0,15.0,,,207.0,,,
204,Co1 Fe1 Ni1,FCC,WROUGHT,FCC,42.0,,8.5,476.0,T,25.0,276.0,540.0,51.0,,,207.0,,,
204,Co1 Fe1 Ni1,FCC,WROUGHT,FCC,74.0,,8.5,476.0,T,25.0,217.0,498.0,47.0,,,207.0,,,
204,Co1 Fe1 Ni1,FCC,WROUGHT,FCC,90.0,,8.5,476.0,T,25.0,201.0,430.0,44.5,,,207.0,,,
205,Co1 Cr1 Ni1,,ANNEAL,other,16.0,,8.3,476.0,T,-196.0,600.0,1247.0,68.0,,,,,,
205,Co1 Cr1 Ni1,,ANNEAL,other,16.0,,8.3,476.0,T,24.0,400.0,800.0,60.0,,,,,,
205,Co1 Cr1 Ni1,,ANNEAL,other,16.0,,8.3,476.0,T,-196.0,1215.0,1440.0,48.0,,,,,,
206,Cr0.286 Mo0.476 Nb1 Ta0.024 Ti0.31 V0.286,BCC+Sec.,POWDER,other,0.075,8.02,8.0,741.0,C,25.0,2680.0,1004.0,,,,,,,
207,Hf1 Mo1 Nb1 Ti1 Zr1,BCC,CAST,BCC,20.0,8.68,8.7,476.0,C,25.0,1719.0,1004.0,,,,128.0,,,
208,Co1 Fe1 Ni1,FCC,WROUGHT,FCC,53.7,,8.5,476.0,T,25.0,822.0,1004.0,,,161.0,207.0,,,
208,Co1 Cr0.053 Ni1,FCC,WROUGHT,FCC,7.28,,8.8,476.0,T,25.0,822.0,1004.0,,,219.0,207.0,,,
208,Fe1 Mn1 Ni1,FCC,WROUGHT,FCC,0.862,,8.1,476.0,T,25.0,529.0,613.0,25.0,,182.0,203.0,,,
208,Fe1 Mn1 Ni1,FCC,WROUGHT,FCC,0.894,,8.1,476.0,T,25.0,522.0,601.0,25.0,,182.0,203.0,,,
208,Fe1 Mn1 Ni1,FCC,WROUGHT,FCC,1.25,,8.1,476.0,T,25.0,460.0,599.0,27.0,,182.0,203.0,,,
208,Fe1 Mn1 Ni1,FCC,WROUGHT,FCC,1.75,,8.1,476.0,T,25.0,407.0,536.0,26.0,,182.0,203.0,,,
208,Fe1 Mn1 Ni1,FCC,WROUGHT,FCC,2.26,,8.1,476.0,T,25.0,372.0,542.0,31.0,,182.0,203.0,,,
208,Fe1 Mn1 Ni1,FCC,WROUGHT,FCC,3.52,,8.1,476.0,T,25.0,322.0,554.0,49.0,,182.0,203.0,,,
208,Co1 Mn1 Ni1,FCC,WROUGHT,FCC,1.43,,8.4,476.0,T,25.0,333.0,569.0,40.0,,190.0,202.0,,,
208,Co1 Mn1 Ni1,FCC,WROUGHT,FCC,0.4,,8.4,476.0,T,25.0,601.0,608.0,24.0,,190.0,202.0,,,
208,Co1 Mn1 Ni1,FCC,WROUGHT,FCC,1.58,,8.4,476.0,T,25.0,321.0,566.0,50.5,,190.0,202.0,,,
208,Co1 Mn1 Ni1,FCC,WROUGHT,FCC,2.67,,8.4,476.0,T,25.0,267.0,506.0,62.5,,190.0,202.0,,,
208,Co1 Cr0.25 Ni1,FCC,WROUGHT,FCC,0.212,,8.7,476.0,T,25.0,745.0,824.0,36.0,,223.0,213.0,,,
208,Co1 Cr0.25 Ni1,FCC,WROUGHT,FCC,0.34,,8.7,476.0,T,25.0,623.0,746.0,53.0,,223.0,213.0,,,
208,Co1 Cr0.25 Ni1,FCC,WROUGHT,FCC,1.46,,8.7,476.0,T,25.0,387.0,626.0,73.0,,223.0,213.0,,,
208,Co1 Cr0.25 Ni1,FCC,WROUGHT,FCC,2.65,,8.7,476.0,T,25.0,330.0,553.0,101.0,,223.0,213.0,,,
208,Co1 Cr1 Fe1 Ni1,FCC,WROUGHT,FCC,0.295,,8.2,476.0,T,25.0,631.0,732.0,39.0,,210.0,226.0,,,
208,Co1 Cr1 Fe1 Ni1,FCC,WROUGHT,FCC,0.553,,8.2,476.0,T,25.0,494.0,732.0,51.0,,210.0,226.0,,,
208,Co1 Cr1 Fe1 Ni1,FCC,WROUGHT,FCC,0.72,,8.2,476.0,T,25.0,448.0,672.0,65.0,,210.0,226.0,,,
208,Co1 Cr1 Fe1 Ni1,FCC,WROUGHT,FCC,3.4,,8.2,476.0,T,25.0,273.0,567.0,85.0,,210.0,226.0,,,
208,Co1 Cr1 Fe1 Ni1,FCC,WROUGHT,FCC,32.2,,8.2,476.0,T,25.0,172.0,504.0,105.0,,210.0,226.0,,,
208,Co0.25 Cr1 Ni1,FCC,WROUGHT,FCC,0.497,,8.1,476.0,T,25.0,518.0,744.0,36.0,,240.0,238.0,,,
208,Co0.25 Cr1 Ni1,FCC,WROUGHT,FCC,0.848,,8.1,476.0,T,25.0,462.0,703.0,46.0,,240.0,238.0,,,
208,Co0.25 Cr1 Ni1,FCC,WROUGHT,FCC,1.78,,8.1,476.0,T,25.0,395.0,644.0,58.0,,240.0,238.0,,,
208,Co0.25 Cr1 Ni1,FCC,WROUGHT,FCC,1.98,,8.1,476.0,T,25.0,356.0,588.0,64.0,,240.0,238.0,,,
209,Al1 Co1 Ni1 Ti1,BCC+B2,POWDER,other,20.0,,5.7,672.0,C,25.0,822.0,1004.0,,,,,,,
209,Al1 Fe1 Ni1 Ti1,BCC+B2,POWDER,other,20.0,,5.5,666.0,C,25.0,822.0,1004.0,,,,,,,
209,Al1 Co1 Fe1 Ni1 Ti1,BCC+B2,POWDER,other,20.0,,6.1,667.0,C,25.0,822.0,1004.0,,,,,,,
210,Al1 Cr1 Cu1 Fe1 Ni1,FCC+BCC+B2,POWDER,other,20.0,,6.8,434.0,,,822.0,1004.0,,,,,,,
210,Al1 Cr1 Cu1 Fe1 Ni1,FCC+BCC+B2,POWDER,other,20.0,,6.8,666.0,,,822.0,1004.0,,,,,,,
210,Al1 Cr1 Cu1 Fe1 Ni1,FCC+BCC+B2,POWDER,other,20.0,,6.8,761.0,,,822.0,1004.0,,,,,,,
210,Al1 Cr1 Cu1 Fe1 Ni1,FCC+BCC+B2,POWDER,other,20.0,,6.8,747.0,,,822.0,1004.0,,,,,,,
210,Al1 Cr1 Cu1 Fe1 Ni1,FCC+BCC+B2,POWDER,other,20.0,,6.8,476.0,C,20.0,1511.0,1004.0,5.0,,,,,,
210,Al1 Cr1 Cu1 Fe1 Ni1,FCC+BCC+B2,POWDER,other,20.0,,6.8,476.0,C,400.0,1366.0,1004.0,17.0,,,,,,
210,Al1 Cr1 Cu1 Fe1 Ni1,FCC+BCC+B2,POWDER,other,20.0,,6.8,476.0,C,600.0,410.0,1004.0,35.0,,,,,,
210,Al1 Cr1 Cu1 Fe1 Ni1,FCC+BCC+B2,POWDER,other,20.0,,6.8,476.0,C,800.0,48.0,1004.0,35.0,,,,,,
211,Co1 Cr1 Fe1 Mn1 Ni1,FCC,CAST,FCC,20.0,,8.0,476.0,T,25.0,210.0,1004.0,57.0,,,220.0,,,
211,Co1 Cr1 Fe1 Mn1 Ni1,FCC,WROUGHT,FCC,20.0,,8.0,476.0,T,25.0,1150.0,1004.0,6.0,,,220.0,,,
211,Co1 Cr1 Fe1 Mn1 Ni1,FCC,WROUGHT,FCC,20.0,,8.0,476.0,T,25.0,1300.0,1004.0,2.0,,,220.0,,,
211,Co1 Cr1 Fe1 Mn1 Ni1,FCC,WROUGHT,FCC,4.0,,8.0,476.0,T,25.0,1050.0,1004.0,8.0,,,220.0,,,
211,Co1 Cr1 Fe1 Mn1 Ni1,FCC,WROUGHT,FCC,8.0,,8.0,476.0,T,25.0,560.0,1004.0,49.0,,,220.0,,,
211,Co1 Cr1 Fe1 Mn1 Ni1,FCC,WROUGHT,FCC,8.0,,8.0,476.0,T,25.0,520.0,1004.0,47.0,,,220.0,,,
211,Co1 Cr1 Fe1 Mn1 Ni1,FCC,WROUGHT,FCC,10.0,,8.0,476.0,T,25.0,320.0,1004.0,59.0,,,220.0,,,
211,Co1 Cr1 Fe1 Mn1 Ni1,FCC,WROUGHT,FCC,20.0,,8.0,476.0,T,25.0,280.0,1004.0,62.0,,,220.0,,,
212,Co0.5 Fe0.5 Mo0.1 Ni1 V0.25,FCC,CAST,FCC,20.0,,8.4,476.0,T,-196.0,419.0,1004.0,,34.6,,202.0,,,
212,Co0.5 Fe0.5 Mo0.1 Ni1 V0.25,FCC,CAST,FCC,20.0,,8.4,476.0,T,-70.0,350.0,1004.0,,28.8,,202.0,,,
212,Co0.5 Fe0.5 Mo0.1 Ni1 V0.25,FCC,CAST,FCC,20.0,,8.4,476.0,T,20.0,252.0,1004.0,,82.1,,202.0,,,
212,Co0.5 Fe0.5 Mo0.1 Ni1 V0.25,FCC,CAST,FCC,20.0,,8.4,476.0,T,600.0,214.0,1004.0,,189.2,,202.0,,,
212,Co0.5 Fe0.5 Mo0.1 Ni1 V0.25,FCC,CAST,FCC,20.0,,8.4,476.0,T,700.0,212.0,1004.0,,154.3,,202.0,,,
212,Co0.5 Fe0.5 Mo0.1 Ni1 V0.25,FCC,CAST,FCC,20.0,,8.4,476.0,T,800.0,187.0,1004.0,,119.5,,202.0,,,
213,Al0.3 Co1 Cr1 Fe1 Ni1,FCC,CAST,FCC,20.0,,7.6,132.0,C,300.0,822.0,1004.0,,,,210.0,,,
213,Al0.3 Co1 Cr1 Fe1 Ni1,FCC,CAST,FCC,20.0,,7.6,147.0,C,340.0,822.0,1004.0,,,,210.0,,,
213,Al0.3 Co1 Cr1 Fe1 Ni1,FCC,CAST,FCC,20.0,,7.6,165.0,C,430.0,822.0,1004.0,,,,210.0,,,
215,Al1 Co1 Cr1 Fe1 Ni1,B2+BCC,CAST,other,204.0,,6.7,519.0,C,25.0,1631.0,1004.0,16.0,,,,,,
215,Al1 Co1 Cr1 Fe1 Ni1,B2+BCC,CAST,other,185.0,,6.7,493.0,C,25.0,1209.0,1004.0,23.0,,,,,,
216,Co0.318 Cr0.227 Fe1 Mo0.091 Ni0.182,FCC+Sec.,WROUGHT,other,4.4,,8.2,476.0,T,25.0,443.0,840.0,61.6,,,,,,
216,Co0.327 Cr0.227 Fe1 Mo0.136 Ni0.127,FCC+Sec.,WROUGHT,other,3.2,,8.2,476.0,T,25.0,711.0,1096.0,38.3,,,,,,
216,Co0.318 Cr0.227 Fe1 Mo0.091 Ni0.182,FCC+Sec.,WROUGHT,other,26.3,,8.2,476.0,T,25.0,301.0,718.0,77.5,,,,,,
216,Co0.327 Cr0.227 Fe1 Mo0.136 Ni0.127,FCC+Sec.,WROUGHT,other,4.8,,8.2,476.0,T,25.0,684.0,1078.0,48.1,,,,,,
216,Co0.318 Cr0.227 Fe1 Mo0.091 Ni0.182,FCC+Sec.,WROUGHT,other,70.1,,8.2,476.0,T,25.0,261.0,673.0,86.6,,,,,,
216,Co0.327 Cr0.227 Fe1 Mo0.136 Ni0.127,FCC+Sec.,WROUGHT,other,5.4,,8.2,476.0,T,25.0,506.0,933.0,59.3,,,,,,
216,Co0.318 Cr0.227 Fe1 Mo0.091 Ni0.182,FCC+Sec.,WROUGHT,other,136.5,,8.2,476.0,T,25.0,231.0,638.0,87.2,,,,,,
216,Co0.327 Cr0.227 Fe1 Mo0.136 Ni0.127,FCC+Sec.,WROUGHT,other,120.6,,8.2,476.0,T,25.0,296.0,693.0,63.2,,,,,,
217,Co1 Cr1 Fe1 Mn1 Ni1,FCC,ANNEAL,FCC,300.0,,8.0,476.0,,,822.0,1004.0,,,,220.0,,,
217,Co1 Cr1 Fe1 Mn1 Ni1,FCC,POWDER,FCC,4.2,,8.0,476.0,,,822.0,1004.0,,,,220.0,,,
217,Co1 Cr1 Fe1 Mn1 Ni1,FCC,POWDER,FCC,1.3,,8.0,476.0,,,822.0,1004.0,,,,220.0,,,
218,Cr1 Cu1 Fe1 Mn1 Ni1,FCC+BCC,CAST,other,20.0,,8.1,476.0,T,25.0,615.0,950.0,14.0,,,,,,
218,Cr1 Cu1 Fe1 Mn1 Ni1,FCC+BCC,ANNEAL,other,20.0,,8.1,476.0,,,822.0,1004.0,,,,,,,
218,Cr1 Cu1 Fe1 Mn1 Ni1,FCC+BCC+Sec.,ANNEAL,other,20.0,,8.1,476.0,,,822.0,1004.0,,,,,,,
219,Mo1 Nb1 Re0.5 W1,BCC,CAST,BCC,20.0,,13.7,473.0,C,25.0,896.0,1004.0,10.4,7.08,,298.0,,,
219,C0.2 Mo1 Nb1 Re0.5 Ta0.2 W1,BCC+Sec.,CAST,other,20.0,,13.5,510.0,C,25.0,1074.0,1004.0,12.1,8.33,,,,,
219,C0.4 Mo1 Nb1 Re0.5 Ta0.4 W1,BCC+Sec.,CAST,other,20.0,,13.4,558.0,C,25.0,1144.0,1004.0,12.7,8.81,,,,,
219,C0.5 Mo1 Nb1 Re0.5 Ta0.5 W1,BCC+Sec.,CAST,other,20.0,,13.3,583.0,C,25.0,1202.0,1004.0,14.2,10.25,,,,,
219,C0.6 Mo1 Nb1 Re0.5 Ta0.6 W1,BCC+Sec.,CAST,other,20.0,,13.3,615.0,C,25.0,1241.0,1004.0,13.8,9.64,,,,,
220,Al0.278 Co0.694 Cr0.222 Fe0.417 Ni1 Ti0.167,FCC,ANNEAL,FCC,20.0,,7.4,476.0,T,23.0,520.0,696.0,49.0,,,185.0,,,
220,Al0.278 Co0.694 Cr0.222 Fe0.417 Ni1 Ti0.167,FCC,ANNEAL,FCC,20.0,,7.4,476.0,T,600.0,470.0,561.0,11.0,,,185.0,,,
220,Al0.278 Co0.694 Cr0.222 Fe0.417 Ni1 Ti0.167,FCC,ANNEAL,FCC,20.0,,7.4,476.0,T,700.0,461.0,560.0,9.0,,,185.0,,,
220,Al0.278 Co0.694 Cr0.222 Fe0.417 Ni1 Ti0.167,FCC,ANNEAL,FCC,20.0,,7.4,476.0,T,800.0,445.0,536.0,6.0,,,185.0,,,
220,Al0.278 Co0.694 Cr0.222 Fe0.417 Ni1 Ti0.167,FCC,ANNEAL,FCC,20.0,,7.4,476.0,T,900.0,219.0,312.0,8.0,,,185.0,,,
220,Al0.278 Co0.694 Cr0.222 Fe0.417 Ni1 Ti0.167,FCC,ANNEAL,FCC,20.0,,7.4,476.0,T,23.0,627.0,1197.0,27.0,,,185.0,,,
220,Al0.278 Co0.694 Cr0.222 Fe0.417 Ni1 Ti0.167,FCC,ANNEAL,FCC,20.0,,7.4,476.0,T,600.0,594.0,1006.0,12.0,,,185.0,,,
220,Al0.278 Co0.694 Cr0.222 Fe0.417 Ni1 Ti0.167,FCC,ANNEAL,FCC,20.0,,7.4,476.0,T,700.0,547.0,840.0,17.0,,,185.0,,,
220,Al0.278 Co0.694 Cr0.222 Fe0.417 Ni1 Ti0.167,FCC,ANNEAL,FCC,20.0,,7.4,476.0,T,800.0,399.0,575.0,20.0,,,185.0,,,
220,Al0.278 Co0.694 Cr0.222 Fe0.417 Ni1 Ti0.167,FCC,ANNEAL,FCC,20.0,,7.4,476.0,T,900.0,243.0,319.0,34.0,,,185.0,,,
221,Co0.286 Cr0.429 Fe1 Mn0.143 Ni0.714 V0.286,FCC,WROUGHT,FCC,8.7,,7.9,476.0,T,25.0,401.0,717.0,49.0,,,208.0,,,
221,Co0.286 Cr0.429 Fe1 Mn0.143 Ni0.714 V0.286,FCC,WROUGHT,FCC,10.4,,7.9,476.0,T,25.0,350.0,690.0,50.0,,,208.0,,,
221,Co0.286 Cr0.429 Fe1 Mn0.143 Ni0.714 V0.286,FCC,WROUGHT,FCC,11.2,,7.9,476.0,T,25.0,312.0,660.0,51.0,,,208.0,,,
221,Co0.286 Cr0.429 Fe1 Mn0.143 Ni0.714 V0.286,FCC,WROUGHT,FCC,48.2,,7.9,476.0,T,25.0,240.0,610.0,53.0,,,208.0,,,
221,Co0.286 Cr0.429 Fe1 Mn0.143 Ni0.714 V0.286,FCC,WROUGHT,FCC,82.7,,7.9,476.0,T,25.0,210.0,593.0,52.0,,,208.0,,,
223,Co1 Cr1 Fe1 Mn1 Ni1,Other,POWDER,other,20.0,7.5,8.0,410.9,T,25.0,822.0,1004.0,,,184.0,,,,
224,Al1 Co0.5 Cr0.5 Fe0.5 Ni0.5,BCC+B2,CAST,other,80.67,,5.9,581.7,C,25.0,1241.0,1004.0,9.98,,,,,,
224,Al1 Co0.556 Cr0.556 Fe0.556 Ni0.556 Ti0.111,BCC+B2,CAST,other,66.93,,5.9,605.5,C,25.0,1324.0,1004.0,10.02,,,,,,
224,Al1 Co0.667 Cr0.667 Fe0.667 Ni0.667 Ti0.333,BCC+B2,CAST,other,56.27,,6.1,641.7,C,25.0,1566.0,1004.0,11.85,,,,,,
224,Al1 Co0.833 Cr0.833 Fe0.833 Ni0.833 Ti0.667,BCC+B2,CAST,other,49.95,,6.2,639.6,C,25.0,1503.0,1004.0,7.73,,,,,,
224,Al1 Co1 Cr1 Fe1 Ni1 Ti1,BCC+B2+Laves,CAST,other,30.49,,6.2,703.0,C,25.0,1448.0,1004.0,6.18,,,,,,
224,Al0.667 Co0.833 Cr0.833 Fe0.833 Ni0.833 Ti1,BCC+B2+Laves,CAST,other,22.03,,6.3,856.9,C,25.0,1272.0,1004.0,3.15,,,,,,
226,Al1 Co1 Cr1 Fe1 Ni1,,,other,20.0,,6.7,476.0,C,25.0,1300.0,1004.0,24.2,,,,,,
226,Al0.8 Co1 Cr1 Fe1 Ni1 Ti0.2,,,other,20.0,,6.8,476.0,C,25.0,968.0,1004.0,30.1,,,,,,
226,Al0.5 Co1 Cr1 Fe1 Ni1 Ti0.5,,,other,20.0,,6.9,476.0,C,25.0,1100.0,1004.0,27.5,,,,,,
225,Al1 Co1 Cu1 Fe1 Ni1,,,other,20.0,,7.0,476.0,C,25.0,1060.0,1004.0,19.1,,,,,,
225,Al1 Co1 Cr1 Cu1 Fe1 Ni1,,,other,20.0,,7.1,476.0,C,25.0,1285.0,1004.0,24.6,,,,,,
225,Al1 Co1 Cu1 Fe1 Ni1 Ti1,,,other,20.0,,6.5,476.0,C,25.0,1612.0,1004.0,12.8,,,,,,
225,Al1 Co1 Cr1 Cu1 Fe1 Ni1 Ti1,,,other,20.0,,6.6,476.0,C,25.0,1523.0,1004.0,8.1,,,,,,
227,Al1 Cr1 Fe1 Ni1,,,other,20.0,,6.3,476.0,C,25.0,1271.0,1004.0,14.0,,,,,,
227,Al1 Co0.25 Cr1 Fe1 Ni1,,,other,20.0,,6.4,476.0,C,25.0,1363.0,1004.0,19.0,,,,,,
227,Al1 Co0.5 Cr1 Fe1 Ni1,,,other,20.0,,6.5,476.0,C,25.0,1349.0,1004.0,20.0,,,,,,
227,Al1 Co0.75 Cr1 Fe1 Ni1,,,other,20.0,,6.6,476.0,C,25.0,1331.0,1004.0,20.0,,,,,,
227,Al1 Co1 Cr1 Fe1 Ni1,,,other,20.0,,6.7,476.0,C,25.0,1313.0,1004.0,19.0,,,,,,
228,Co1 Cr1 Fe1 Mn1,,,other,20.0,,7.8,476.0,C,25.0,338.0,1004.0,4.3,,,,,,
229,Al1 Co1 Cr1 Fe1 Ni1,FCC+BCC,POWDER,other,20.0,,6.7,476.0,,,822.0,1004.0,,,,,,,
230,Hf1 Nb1 Ta1 Ti1 W1 Zr1,BCC+Laves,CAST,other,29.4,,11.2,476.0,C,25.0,1550.0,1004.0,26.3,,,,,,
230,Hf1 Mo1 Nb1 Ta1 Ti1 W1 Zr1,BCC+Laves,CAST,other,31.7,,11.1,476.0,C,25.0,1637.0,1004.0,15.5,,,,,,
230,Hf1 Nb1 Ta1 Ti1 W1 Zr1,BCC+Laves,CAST,other,20.0,,11.2,476.0,C,800.0,577.0,1004.0,35.0,,,,,,
230,Hf1 Mo1 Nb1 Ta1 Ti1 W1 Zr1,BCC+Laves,CAST,other,20.0,,11.1,476.0,C,800.0,1065.0,1004.0,35.0,,,,,,
230,Hf1 Nb1 Ta1 Ti1 W1 Zr1,BCC+Laves,CAST,other,20.0,,11.2,476.0,C,1000.0,409.0,1004.0,35.0,,,,,,
230,Hf1 Mo1 Nb1 Ta1 Ti1 W1 Zr1,BCC+Laves,CAST,other,20.0,,11.1,476.0,C,1000.0,736.0,1004.0,35.0,,,,,,
230,Hf1 Nb1 Ta1 Ti1 W1 Zr1,BCC+Laves,CAST,other,20.0,,11.2,476.0,C,1200.0,345.0,1004.0,35.0,,,,,,
230,Hf1 Mo1 Nb1 Ta1 Ti1 W1 Zr1,BCC+Laves,CAST,other,20.0,,11.1,476.0,C,1200.0,703.0,1004.0,35.0,,,,,,
231,Nb1 Ti1 Zr1,BCC,CAST,BCC,20.0,,6.5,372.0,C,25.0,1223.0,1004.0,48.0,,,94.0,,,
231,Hf1 Nb1 Ti1 Zr1,BCC,CAST,BCC,20.0,,8.4,351.0,C,25.0,1000.0,1004.0,52.0,,,89.0,,,
231,Nb1 Ti1 Zr1,BCC,ANNEAL,BCC,300.0,,6.5,476.0,,,822.0,1004.0,,,,94.0,,,
231,Hf1 Nb1 Ti1 Zr1,BCC,ANNEAL,BCC,50.0,,8.4,476.0,,,822.0,1004.0,,,,89.0,,,
231,Nb1 Ti1 Zr1,BCC,CAST,BCC,20.0,,6.5,476.0,C,800.0,462.0,1004.0,51.0,,,94.0,,,
231,Hf1 Nb1 Ti1 Zr1,BCC,CAST,BCC,20.0,,8.4,476.0,C,800.0,303.0,1004.0,51.0,,,89.0,,,
231,Nb1 Ti1 Zr1,BCC,CAST,BCC,20.0,,6.5,476.0,C,1000.0,218.0,1004.0,51.0,,,94.0,,,
231,Hf1 Nb1 Ti1 Zr1,BCC,CAST,BCC,20.0,,8.4,476.0,C,1000.0,154.0,1004.0,51.0,,,89.0,,,
232,Co1 Cr1 Fe1 Ni1,FCC,CAST,FCC,20.0,,8.2,168.9,C,25.0,163.0,1004.0,80.0,,,226.0,,,
232,Co1 Cr1 Fe1 Ni1 W0.2,FCC,CAST,FCC,20.0,,8.9,244.0,C,25.0,335.0,1004.0,52.0,,,238.0,,,
232,Co1 Cr1 Fe1 Ni1 W0.5,FCC+Sec.,CAST,other,20.0,,9.8,357.9,C,25.0,556.0,1004.0,35.6,,,,,,
233,Cr1 Fe1 Mo1 Nb1 V1,BCC+Laves,CAST,other,20.0,,8.1,826.0,C,25.0,2663.0,1004.0,2.7,,,,,,
233,Cr1 Fe1 Mo1 Nb1 Ti1,BCC+Laves,CAST,other,20.0,,7.6,792.0,C,25.0,1647.0,1004.0,0.9,,,,,,
233,Fe1 Mo1 Nb1 Ti1 V1,BCC+B2,CAST,other,20.0,,7.4,699.0,C,25.0,1707.0,1004.0,1.7,,,,,,
234,Al0.15 Cr0.5 Cu0.25 Fe0.5 Ni1,FCC,WROUGHT,FCC,20.0,,7.8,107.0,T,25.0,62.0,169.0,98.0,,16.6,200.0,,,
234,Al0.15 Cr0.5 Cu0.25 Fe0.5 Ni1,FCC+L12,WROUGHT,other,20.0,,7.8,209.0,T,25.0,350.0,642.0,73.0,,47.0,,,,
234,Al0.15 Cr0.5 Cu0.25 Fe0.5 Ni1,FCC+L12+Sec.,WROUGHT,other,20.0,,7.8,321.0,T,25.0,535.0,904.0,39.0,,35.2,,,,
234,Al0.15 Cr0.5 Cu0.25 Fe0.5 Ni1,FCC+L12+Sec.,WROUGHT,other,20.0,,7.8,159.0,T,25.0,255.0,584.0,88.0,,51.4,,,,
235,Hf1 Nb1 Ta1 Ti1 Zr1,BCC,WROUGHT,BCC,60.0,,9.9,476.0,,20.0,822.0,1004.0,,,88.9,107.0,,,
235,Hf1 Nb1 Ta1 Ti1 Zr1,BCC,WROUGHT,BCC,20.0,,9.9,476.0,,40.0,822.0,1004.0,,,88.6,107.0,,,
235,Hf1 Nb1 Ta1 Ti1 Zr1,BCC,WROUGHT,BCC,20.0,,9.9,476.0,,60.0,822.0,1004.0,,,88.4,107.0,,,
235,Hf1 Nb1 Ta1 Ti1 Zr1,BCC,WROUGHT,BCC,20.0,,9.9,476.0,,80.0,822.0,1004.0,,,88.1,107.0,,,
235,Hf1 Nb1 Ta1 Ti1 Zr1,BCC,WROUGHT,BCC,20.0,,9.9,476.0,,100.0,822.0,1004.0,,,87.9,107.0,,,
235,Hf1 Nb1 Ta1 Ti1 Zr1,BCC,WROUGHT,BCC,20.0,,9.9,476.0,,120.0,822.0,1004.0,,,87.7,107.0,,,
235,Hf1 Nb1 Ta1 Ti1 Zr1,BCC,WROUGHT,BCC,20.0,,9.9,476.0,,140.0,822.0,1004.0,,,87.5,107.0,,,
235,Hf1 Nb1 Ta1 Ti1 Zr1,BCC,WROUGHT,BCC,20.0,,9.9,476.0,,160.0,822.0,1004.0,,,87.3,107.0,,,
235,Hf1 Nb1 Ta1 Ti1 Zr1,BCC,WROUGHT,BCC,20.0,,9.9,476.0,,180.0,822.0,1004.0,,,87.1,107.0,,,
235,Hf1 Nb1 Ta1 Ti1 Zr1,BCC,WROUGHT,BCC,20.0,,9.9,476.0,,200.0,822.0,1004.0,,,86.9,107.0,,,
235,Hf1 Nb1 Ta1 Ti1 Zr1,BCC,WROUGHT,BCC,20.0,,9.9,476.0,,220.0,822.0,1004.0,,,86.7,107.0,,,
235,Hf1 Nb1 Ta1 Ti1 Zr1,BCC,WROUGHT,BCC,20.0,,9.9,476.0,,240.0,822.0,1004.0,,,86.5,107.0,,,
235,Hf1 Nb1 Ta1 Ti1 Zr1,BCC,WROUGHT,BCC,20.0,,9.9,476.0,,260.0,822.0,1004.0,,,86.3,107.0,,,
235,Hf1 Nb1 Ta1 Ti1 Zr1,BCC,WROUGHT,BCC,20.0,,9.9,476.0,,280.0,822.0,1004.0,,,86.1,107.0,,,
235,Hf1 Nb1 Ta1 Ti1 Zr1,BCC,WROUGHT,BCC,20.0,,9.9,476.0,,300.0,822.0,1004.0,,,85.8,107.0,,,
235,Hf1 Nb1 Ta1 Ti1 Zr1,BCC,WROUGHT,BCC,20.0,,9.9,476.0,,320.0,822.0,1004.0,,,85.5,107.0,,,
235,Hf1 Nb1 Ta1 Ti1 Zr1,BCC,WROUGHT,BCC,20.0,,9.9,476.0,,340.0,822.0,1004.0,,,85.2,107.0,,,
235,Hf1 Nb1 Ta1 Ti1 Zr1,BCC,WROUGHT,BCC,20.0,,9.9,476.0,,360.0,822.0,1004.0,,,84.9,107.0,,,
235,Hf1 Nb1 Ta1 Ti1 Zr1,BCC,WROUGHT,BCC,20.0,,9.9,476.0,,380.0,822.0,1004.0,,,84.5,107.0,,,
235,Hf1 Nb1 Ta1 Ti1 Zr1,BCC,WROUGHT,BCC,20.0,,9.9,476.0,,400.0,822.0,1004.0,,,84.2,107.0,,,
235,Hf1 Nb1 Ta1 Ti1 Zr1,BCC,WROUGHT,BCC,20.0,,9.9,476.0,,420.0,822.0,1004.0,,,83.8,107.0,,,
235,Hf1 Nb1 Ta1 Ti1 Zr1,BCC,WROUGHT,BCC,20.0,,9.9,476.0,,440.0,822.0,1004.0,,,83.5,107.0,,,
235,Hf1 Nb1 Ta1 Ti1 Zr1,BCC,WROUGHT,BCC,20.0,,9.9,476.0,,460.0,822.0,1004.0,,,83.1,107.0,,,
235,Hf1 Nb1 Ta1 Ti1 Zr1,BCC,WROUGHT,BCC,20.0,,9.9,476.0,,480.0,822.0,1004.0,,,82.7,107.0,,,
235,Hf1 Nb1 Ta1 Ti1 Zr1,BCC,WROUGHT,BCC,20.0,,9.9,476.0,,500.0,822.0,1004.0,,,82.3,107.0,,,
235,Hf1 Nb1 Ta1 Ti1 Zr1,BCC,WROUGHT,BCC,20.0,,9.9,476.0,,520.0,822.0,1004.0,,,81.9,107.0,,,
235,Hf1 Nb1 Ta1 Ti1 Zr1,BCC,WROUGHT,BCC,20.0,,9.9,476.0,,540.0,822.0,1004.0,,,81.6,107.0,,,
235,Hf1 Nb1 Ta1 Ti1 Zr1,BCC,WROUGHT,BCC,20.0,,9.9,476.0,,560.0,822.0,1004.0,,,81.3,107.0,,,
235,Hf1 Nb1 Ta1 Ti1 Zr1,BCC,WROUGHT,BCC,20.0,,9.9,476.0,,580.0,822.0,1004.0,,,81.0,107.0,,,
235,Hf1 Nb1 Ta1 Ti1 Zr1,BCC,WROUGHT,BCC,20.0,,9.9,476.0,,600.0,822.0,1004.0,,,80.7,107.0,,,
235,Hf1 Nb1 Ta1 Ti1 Zr1,BCC,WROUGHT,BCC,20.0,,9.9,476.0,,620.0,822.0,1004.0,,,80.4,107.0,,,
235,Hf1 Nb1 Ta1 Ti1 Zr1,BCC,WROUGHT,BCC,20.0,,9.9,476.0,,640.0,822.0,1004.0,,,80.2,107.0,,,
235,Hf1 Nb1 Ta1 Ti1 Zr1,BCC,WROUGHT,BCC,20.0,,9.9,476.0,,660.0,822.0,1004.0,,,80.0,107.0,,,
235,Hf1 Nb1 Ta1 Ti1 Zr1,BCC,WROUGHT,BCC,20.0,,9.9,476.0,,680.0,822.0,1004.0,,,79.8,107.0,,,
235,Hf1 Nb1 Ta1 Ti1 Zr1,BCC,WROUGHT,BCC,20.0,,9.9,476.0,,700.0,822.0,1004.0,,,79.6,107.0,,,
235,Hf1 Nb1 Ta1 Ti1 Zr1,BCC,WROUGHT,BCC,20.0,,9.9,476.0,,720.0,822.0,1004.0,,,79.3,107.0,,,
235,Hf1 Nb1 Ta1 Ti1 Zr1,BCC,WROUGHT,BCC,20.0,,9.9,476.0,,740.0,822.0,1004.0,,,79.0,107.0,,,
235,Hf1 Nb1 Ta1 Ti1 Zr1,BCC,WROUGHT,BCC,20.0,,9.9,476.0,,760.0,822.0,1004.0,,,78.7,107.0,,,
235,Hf1 Nb1 Ta1 Ti1 Zr1,BCC,WROUGHT,BCC,20.0,,9.9,476.0,,780.0,822.0,1004.0,,,78.4,107.0,,,
235,Hf1 Nb1 Ta1 Ti1 Zr1,BCC,WROUGHT,BCC,20.0,,9.9,476.0,,800.0,822.0,1004.0,,,78.1,107.0,,,
235,Hf1 Nb1 Ta1 Ti1 Zr1,BCC,WROUGHT,BCC,20.0,,9.9,476.0,,820.0,822.0,1004.0,,,77.7,107.0,,,
235,Hf1 Nb1 Ta1 Ti1 Zr1,BCC,WROUGHT,BCC,20.0,,9.9,476.0,,840.0,822.0,1004.0,,,77.4,107.0,,,
237,Co1 Cr1 Fe1 Ni1 Ti0.3,FCC,WROUGHT,FCC,90.0,,7.8,263.0,T,25.0,540.0,772.0,60.0,,,214.0,,,
237,Co1 Cr1 Fe1 Ni1 Ti0.3,FCC,WROUGHT,FCC,216.0,,7.8,185.0,,,822.0,1004.0,,,,214.0,,,
237,Co0.333 Cr0.667 Fe0.667 Ni1 Ti0.2,FCC,WROUGHT,FCC,263.0,,7.8,197.0,,,822.0,1004.0,,,,213.0,,,
237,Co0.333 Cr0.667 Fe0.667 Ni1 Ti0.2,FCC,WROUGHT,FCC,90.0,,7.8,308.0,T,25.0,586.0,875.0,46.0,,,213.0,,,
237,Cr0.5 Fe0.5 Ni1 Ti0.15,FCC,WROUGHT,FCC,90.0,,7.8,335.0,T,25.0,672.0,982.0,37.0,,,212.0,,,
237,Cr0.5 Fe0.5 Ni1 Ti0.15,FCC,WROUGHT,FCC,324.0,,7.8,204.0,,,822.0,1004.0,,,,212.0,,,
238,Nb1 Ta1 Ti1,BCC,WROUGHT,BCC,20.0,,10.0,476.0,C,20.0,573.0,1004.0,,,,136.0,100.0,5.0,
238,Nb1 Ta1 Ti1,BCC,WROUGHT,BCC,20.0,,10.0,476.0,C,100.0,486.0,1004.0,,,,136.0,100.0,5.0,
238,Nb1 Ta1 Ti1,BCC,WROUGHT,BCC,20.0,,10.0,476.0,C,200.0,378.0,1004.0,,,,136.0,100.0,5.0,
238,Nb1 Ta1 Ti1,BCC,WROUGHT,BCC,20.0,,10.0,476.0,C,300.0,314.0,1004.0,,,,136.0,100.0,5.0,
238,Nb1 Ta1 Ti1,BCC,WROUGHT,BCC,20.0,,10.0,476.0,C,400.0,232.0,1004.0,,,,136.0,100.0,5.0,
238,Nb1 Ta1 Ti1,BCC,WROUGHT,BCC,20.0,,10.0,476.0,C,600.0,222.0,1004.0,,,,136.0,100.0,5.0,
238,Nb1 Ta1 Ti1,BCC,WROUGHT,BCC,20.0,,10.0,476.0,C,800.0,210.0,1004.0,,,,136.0,100.0,5.0,
238,Nb1 Ta1 Ti1,BCC,WROUGHT,BCC,20.0,,10.0,476.0,C,1000.0,160.0,1004.0,,,,136.0,100.0,5.0,
238,Al1 Nb1 Ta1 Ti1,BCC,CAST,BCC,20.0,,8.2,476.0,C,20.0,1152.0,1004.0,,,,120.0,180.0,5.0,
238,Al1 Nb1 Ta1 Ti1,BCC,CAST,BCC,20.0,,8.2,476.0,C,200.0,740.0,1004.0,,,,120.0,180.0,5.0,
238,Al1 Nb1 Ta1 Ti1,BCC,CAST,BCC,20.0,,8.2,476.0,C,100.0,740.0,1004.0,,,,120.0,180.0,5.0,
238,Mo1 Nb1 Ta1 Ti1,BCC,ANNEAL,BCC,20.0,,10.0,476.0,C,20.0,1210.0,1004.0,,,,179.0,80.0,5.0,
238,Mo1 Nb1 Ta1 Ti1,BCC,ANNEAL,BCC,20.0,,10.0,476.0,C,60.0,1071.0,1004.0,,,,179.0,80.0,5.0,
238,Mo1 Nb1 Ta1 Ti1,BCC,ANNEAL,BCC,20.0,,10.0,476.0,C,100.0,1029.0,1004.0,,,,179.0,80.0,5.0,
238,Mo1 Nb1 Ta1 Ti1,BCC,ANNEAL,BCC,20.0,,10.0,476.0,C,200.0,868.0,1004.0,,,,179.0,80.0,5.0,
238,Mo1 Nb1 Ta1 Ti1,BCC,ANNEAL,BCC,20.0,,10.0,476.0,C,300.0,732.0,1004.0,,,,179.0,80.0,5.0,
238,Mo1 Nb1 Ta1 Ti1,BCC,ANNEAL,BCC,20.0,,10.0,476.0,C,400.0,685.0,1004.0,,,,179.0,80.0,5.0,
238,Mo1 Nb1 Ta1 Ti1,BCC,ANNEAL,BCC,20.0,,10.0,476.0,C,600.0,593.0,1004.0,,,,179.0,80.0,5.0,
238,Mo1 Nb1 Ta1 Ti1,BCC,ANNEAL,BCC,20.0,,10.0,476.0,C,800.0,564.0,1004.0,,,,179.0,80.0,5.0,
238,Mo1 Nb1 Ta1 Ti1,BCC,ANNEAL,BCC,20.0,,10.0,476.0,C,1000.0,539.0,1004.0,,,,179.0,80.0,5.0,
238,Nb1 Ta1 Ti1 W1,BCC,ANNEAL,BCC,20.0,,12.1,476.0,C,20.0,1054.0,1004.0,,,,198.0,90.0,5.0,
238,Nb1 Ta1 Ti1 W1,BCC,ANNEAL,BCC,20.0,,12.1,476.0,C,100.0,968.0,1004.0,,,,198.0,90.0,5.0,
238,Nb1 Ta1 Ti1 W1,BCC,ANNEAL,BCC,20.0,,12.1,476.0,C,200.0,869.0,1004.0,,,,198.0,90.0,5.0,
238,Nb1 Ta1 Ti1 W1,BCC,ANNEAL,BCC,20.0,,12.1,476.0,C,300.0,754.0,1004.0,,,,198.0,90.0,5.0,
238,Nb1 Ta1 Ti1 W1,BCC,ANNEAL,BCC,20.0,,12.1,476.0,C,400.0,627.0,1004.0,,,,198.0,90.0,5.0,
238,Nb1 Ta1 Ti1 W1,BCC,ANNEAL,BCC,20.0,,12.1,476.0,C,600.0,596.0,1004.0,,,,198.0,90.0,5.0,
238,Nb1 Ta1 Ti1 W1,BCC,ANNEAL,BCC,20.0,,12.1,476.0,C,800.0,564.0,1004.0,,,,198.0,90.0,5.0,
238,Nb1 Ta1 Ti1 W1,BCC,ANNEAL,BCC,20.0,,12.1,476.0,C,1000.0,459.0,1004.0,,,,198.0,90.0,5.0,
238,Hf1 Nb1 Ta1 Ti1,BCC,ANNEAL,BCC,20.0,,10.9,476.0,C,20.0,860.0,1004.0,,,,119.0,160.0,5.0,
238,Hf1 Nb1 Ta1 Ti1,BCC,ANNEAL,BCC,20.0,,10.9,476.0,C,20.0,834.0,1004.0,,,,119.0,160.0,5.0,
238,Hf1 Nb1 Ta1 Ti1,BCC,ANNEAL,BCC,20.0,,10.9,476.0,C,200.0,610.0,1004.0,,,,119.0,160.0,5.0,
238,Hf1 Nb1 Ta1 Ti1,BCC,ANNEAL,BCC,20.0,,10.9,476.0,C,600.0,473.0,1004.0,,,,119.0,160.0,5.0,
238,Cr1 Mo1 Nb1 Ti1,BCC,ANNEAL,BCC,20.0,,7.6,476.0,C,20.0,1630.0,1004.0,,,,196.0,260.0,5.0,
238,Cr1 Mo1 Nb1 Ti1,BCC,ANNEAL,BCC,20.0,,7.6,476.0,C,200.0,1268.0,1004.0,,,,196.0,260.0,5.0,
238,Cr1 Mo1 Nb1 Ti1,BCC,ANNEAL,BCC,20.0,,7.6,476.0,C,400.0,1115.0,1004.0,,,,196.0,260.0,5.0,
238,Cr1 Mo1 Nb1 Ti1,BCC,ANNEAL,BCC,20.0,,7.6,476.0,C,600.0,1062.0,1004.0,,,,196.0,260.0,5.0,
238,Cr1 Mo1 Nb1 Ti1,BCC,ANNEAL,BCC,20.0,,7.6,476.0,C,800.0,1058.0,1004.0,,,,196.0,260.0,5.0,
238,Cr1 Mo1 Ta1 Ti1,BCC+Laves,ANNEAL,other,20.0,,9.9,476.0,C,20.0,1795.0,1004.0,,,,,200.0,5.0,
238,Cr1 Mo1 Ta1 Ti1,BCC+Laves,ANNEAL,other,20.0,,9.9,476.0,C,100.0,1506.0,1004.0,,,,,200.0,5.0,
238,Cr1 Mo1 Ta1 Ti1,BCC+Laves,ANNEAL,other,20.0,,9.9,476.0,C,200.0,1266.0,1004.0,,,,,200.0,5.0,
238,Cr1 Mo1 Ta1 Ti1,BCC+Laves,ANNEAL,other,20.0,,9.9,476.0,C,300.0,1183.0,1004.0,,,,,200.0,5.0,
238,Cr1 Mo1 Ta1 Ti1,BCC+Laves,ANNEAL,other,20.0,,9.9,476.0,C,400.0,1175.0,1004.0,,,,,200.0,5.0,
238,Cr1 Mo1 Ta1 Ti1,BCC+Laves,ANNEAL,other,20.0,,9.9,476.0,C,600.0,1162.0,1004.0,,,,,200.0,5.0,
238,Cr1 Mo1 Ta1 Ti1,BCC+Laves,ANNEAL,other,20.0,,9.9,476.0,C,800.0,1162.0,1004.0,,,,,200.0,5.0,
238,Cr1 Mo1 Ta1 Ti1,BCC+Laves,ANNEAL,other,20.0,,9.9,476.0,C,1000.0,1159.0,1004.0,,,,,200.0,5.0,
239,Hf0.25 Ti1 V0.5 Zr0.5,BCC,CAST,BCC,20.0,,6.5,338.3,C,25.0,1160.0,1004.0,50.0,,,100.0,,,
239,Hf0.25 Ti1 V0.5 Zr0.5,BCC,CAST,BCC,20.0,,6.5,338.3,C,600.0,405.0,1004.0,50.0,,,100.0,,,
239,Hf0.25 Ti1 V0.5 Zr0.5,BCC,CAST,BCC,20.0,,6.5,338.3,C,800.0,85.0,1004.0,50.0,,,100.0,,,
239,Hf0.25 Nb0.125 Ti1 V0.5 Zr0.5,BCC,CAST,BCC,20.0,,6.6,332.4,C,25.0,1115.0,1004.0,50.0,,,100.0,,,
239,Hf0.25 Nb0.25 Ti1 V0.5 Zr0.5,BCC,CAST,BCC,20.0,,6.7,322.5,C,25.0,1065.0,1004.0,50.0,,,100.0,,,
239,Hf0.25 Nb0.25 Ti1 V0.5 Zr0.5,BCC,CAST,BCC,20.0,,6.7,322.5,C,600.0,718.0,1004.0,50.0,,,100.0,,,
239,Hf0.25 Nb0.25 Ti1 V0.5 Zr0.5,BCC,CAST,BCC,20.0,,6.7,322.5,C,800.0,135.0,1004.0,50.0,,,100.0,,,
239,Hf0.25 Nb0.375 Ti1 V0.5 Zr0.5,BCC,CAST,BCC,20.0,,6.8,318.9,C,25.0,1025.0,1004.0,50.0,,,100.0,,,
239,Hf0.25 Nb0.5 Ti1 V0.5 Zr0.5,BCC,CAST,BCC,20.0,,6.9,310.4,C,25.0,980.0,1004.0,50.0,,,101.0,,,
239,Hf0.25 Nb0.5 Ti1 V0.5 Zr0.5,BCC,CAST,BCC,20.0,,6.9,310.4,C,600.0,859.0,1004.0,50.0,,,101.0,,,
239,Hf0.25 Nb0.5 Ti1 V0.5 Zr0.5,BCC,CAST,BCC,20.0,,6.9,310.4,C,800.0,195.0,1004.0,50.0,,,101.0,,,
240,Cr1 Cu1 Fe1 Mn1 Ni1,Other,WROUGHT,other,20.0,,8.1,398.0,T,25.0,1190.0,1300.0,4.3,,,,,,
240,Cr1 Cu1 Fe1 Mn1 Ni1,Other,WROUGHT,other,1.4,,8.1,367.0,T,25.0,1170.0,1270.0,10.7,,,,,,
240,Cr1 Cu1 Fe1 Mn1 Ni1,Other,WROUGHT,other,1.5,,8.1,312.0,T,25.0,1030.0,1190.0,11.4,,,,,,
240,Cr1 Cu1 Fe1 Mn1 Ni1,Other,WROUGHT,other,1.9,,8.1,271.0,T,25.0,970.0,1110.0,12.1,,,,,,
240,Cr1 Cu1 Fe1 Mn1 Ni1,Other,WROUGHT,other,2.2,,8.1,183.0,T,25.0,850.0,960.0,14.3,,,,,,
240,Cr1 Cu1 Fe1 Mn1 Ni1,Other,WROUGHT,other,6.5,,8.1,162.0,T,25.0,470.0,640.0,34.8,,,,,,
241,Co0.476 Cr0.476 Fe0.476 Nb0.095 Ni1,FCC+Laves,CAST,other,20.0,,8.3,476.0,T,25.0,170.0,537.0,32.0,,,,,,
241,Co0.476 Cr0.476 Fe0.476 Nb0.19 Ni1,FCC+Laves,CAST,other,20.0,,8.4,476.0,T,25.0,640.0,840.0,7.0,,,,,,
241,Co0.476 Cr0.476 Fe0.476 Nb0.095 Ni1,FCC+Laves+Sec.,ANNEAL,other,20.0,,8.3,476.0,T,25.0,560.0,860.0,19.0,,,,,,
241,Co0.476 Cr0.476 Fe0.476 Nb0.19 Ni1,FCC+Laves,ANNEAL,other,20.0,,8.4,476.0,T,25.0,822.0,1004.0,3.0,,,,,,
242,C0.053 Co1 Cr1 Fe1 Mn1 Ni1,FCC+Sec.,ANNEAL,other,20.0,,8.0,345.0,C,800.0,822.0,1004.0,,,,,,,
242,C0.053 Co1 Cr1 Fe1 Mn1 Ni1,FCC+Sec.,ANNEAL,other,20.0,,8.0,285.0,C,1000.0,822.0,1004.0,,,,,,,
243,Al1 Co1 Cr1 Fe1 Ni1,BCC+FCC,POWDER,other,10.21,,6.7,550.0,C,25.0,1221.1,1004.0,30.0,23.2,,,,,
243,Al1 Co1 Cr1 Fe1 Ni1,BCC+FCC,POWDER,other,15.68,,6.7,510.0,C,25.0,1186.7,1004.0,33.0,26.5,,,,,
243,Al1 Co1 Cr1 Fe1 Ni1,BCC+FCC,POWDER,other,16.7,,6.7,503.0,C,25.0,1112.9,1004.0,30.0,21.4,,,,,
244,Cr1 Mo1 Nb1 Ti1 W1,BCC+Laves,POWDER,other,20.0,,9.9,476.0,C,25.0,2500.0,1004.0,10.0,,,,,,
244,Cr1 Mo1 Nb1 Ti1 W1,BCC+Laves,POWDER,other,20.0,,9.9,476.0,C,25.0,1260.0,1004.0,4.8,,,,,,
244,Cr1 Mo1 Nb1 Ti1 W1,BCC+Laves,POWDER,other,20.0,,9.9,476.0,C,25.0,1630.0,1004.0,4.85,,,,,,
244,Cr1 Mo1 Nb1 Ti1 W1,BCC+Laves,POWDER,other,20.0,,9.9,476.0,C,25.0,2030.0,1004.0,4.3,,,,,,
244,Cr1 Mo1 Nb1 Ti1 W1,BCC+Laves,POWDER,other,20.0,,9.9,476.0,C,25.0,1920.0,1004.0,5.0,,,,,,
246,Al1 Co1 Cr1 Fe1 Ni1,BCC+B2,POWDER,other,20.0,,6.7,476.0,C,25.0,822.0,1004.0,,,,,,,
246,Al1 Co1 Cr1 Fe1 Ni1,BCC+B2+FCC,POWDER,other,20.0,,6.7,476.0,C,25.0,822.0,1004.0,,,,,,,
246,Al1 Co1 Cr1 Fe1 Ni1,BCC+B2+FCC,POWDER,other,20.0,,6.7,476.0,C,25.0,520.0,1004.0,,,,,,,
246,Al1 Co1 Cr1 Fe1 Ni1,BCC+B2+FCC,POWDER,other,20.0,,6.7,476.0,C,25.0,1150.0,1004.0,,,,,,,
246,Al1 Co1 Cr1 Fe1 Ni1,BCC+B2+FCC,POWDER,other,20.0,,6.7,476.0,C,25.0,1287.0,1004.0,,,,,,,
246,Al1 Co1 Cr1 Fe1 Ni1,BCC+B2+FCC,POWDER,other,20.0,,6.7,476.0,C,25.0,1286.0,1004.0,,,,,,,
246,Al1 Co1 Cr1 Fe1 Ni1,BCC+B2+FCC,POWDER,other,20.0,,6.7,476.0,C,25.0,1390.0,1004.0,,,,,,,
246,Al1 Co1 Cr1 Fe1 Ni1,BCC+B2+FCC,POWDER,other,20.0,,6.7,476.0,C,25.0,1626.0,1004.0,,,,,,,
247,Cr1 Fe1 Mn1 Ni1,FCC,,FCC,20.0,,7.8,476.0,,,822.0,1004.0,,,,222.0,,,
248,Co0.25 Cr0.25 Fe1 Mn1,FCC,CAST,FCC,20.0,,7.7,476.0,T,25.0,213.0,471.0,55.7,,,212.0,,,
248,Co0.25 Cr0.25 Fe1 Mn1,FCC,CAST,FCC,20.0,,7.7,476.0,T,25.0,393.0,634.0,26.5,,,212.0,,,
248,Co0.25 Cr0.25 Fe1 Mn1,FCC,WROUGHT,FCC,20.0,,7.7,476.0,T,25.0,792.0,1055.0,22.6,,,212.0,,,
248,Co0.25 Cr0.25 Fe1 Mn1,FCC,WROUGHT,FCC,18.0,,7.7,476.0,T,25.0,559.0,1004.0,33.9,,,212.0,,,
248,Co0.25 Cr0.25 Fe1 Mn1,FCC,WROUGHT,FCC,32.0,,7.7,476.0,T,25.0,512.0,978.0,55.3,,,212.0,,,
248,Co0.25 Cr0.25 Fe1 Mn1,FCC,WROUGHT,FCC,63.0,,7.7,476.0,T,25.0,476.0,947.0,69.4,,,212.0,,,
249,Co1 Cr1 Fe1 Mn1 Ni1,FCC,WROUGHT,FCC,20.0,,8.0,476.0,T,25.0,353.0,635.0,,43.0,,220.0,,,
249,C0.041 Co1 Cr1 Fe1 Mn1 Nb0.041 Ni1,FCC+Sec.,WROUGHT,other,20.0,,8.0,476.0,T,25.0,732.0,911.0,,32.0,,,,,
250,Al0.5 Nb1 Ta0.5 Ti1 Zr1,BCC+HCP,WROUGHT,other,20.0,,7.3,476.0,C,25.0,1500.0,1004.0,6.0,,,,,,
250,Al0.5 Nb1 Ta0.5 Ti1 Zr1,BCC,POWDER,BCC,20.0,,7.3,476.0,,,822.0,1004.0,,,,102.0,,,
250,Al0.5 Nb1 Ta0.5 Ti1 Zr1,BCC+HCP,WROUGHT,other,20.0,,7.3,476.0,C,25.0,1200.0,1004.0,8.0,,,,,,
250,Al0.5 Nb1 Ta0.5 Ti1 Zr1,BCC+HCP,WROUGHT,other,20.0,,7.3,476.0,C,25.0,2100.0,1004.0,12.0,,,,,,
250,Al0.5 Nb1 Ta0.5 Ti1 Zr1,BCC+HCP,WROUGHT,other,20.0,,7.3,476.0,C,25.0,1740.0,1004.0,20.0,,,,,,
250,Al0.5 Nb1 Ta0.5 Ti1 Zr1,BCC+HCP,WROUGHT,other,20.0,,7.3,476.0,C,25.0,1630.0,1004.0,12.0,,,,,,
251,Mo1 Nb1 Ta1 W1,BCC,POWDER,BCC,20.0,,13.7,504.5,C,25.0,1217.0,1004.0,7.5,3.8,,250.0,,,
251,Mo1 Nb1 Si0.25 Ta1 W1,BCC+Sec.,POWDER,other,20.0,,12.9,567.0,C,25.0,1826.0,1004.0,16.5,10.5,,,,,
251,Mo1 Nb1 Si0.5 Ta1 W1,BCC+Sec.,POWDER,other,20.0,,12.2,697.0,C,25.0,1883.0,1004.0,11.0,5.8,,,,,
251,Mo1 Nb1 Si0.75 Ta1 W1,BCC+Sec.,POWDER,other,20.0,,11.6,682.6,C,25.0,2483.0,1004.0,6.2,1.6,,,,,
