Repository: RamArarao/EDS_0937_Ararao

File: data/dataset_cleaned.csv (part 4 of 4)
IDENTIFIER: Reference ID,FORMULA,PROPERTY: Microstructure,PROPERTY: Processing method,PROPERTY: BCC/FCC/other,Grain_Size,PROPERTY: Exp. Density (g/cm$^3$),PROPERTY: Calculated Density (g/cm$^3$),Hardness,PROPERTY: Type of test,PROPERTY: Test temperature ($^\circ$C),Yield_Strength,Tensile_Strength,PROPERTY: Elongation (%),PROPERTY: Elongation plastic (%),PROPERTY: Exp. Young modulus (GPa),PROPERTY: Calculated Young modulus (GPa),PROPERTY: O content (wppm),PROPERTY: N content (wppm),PROPERTY: C content (wppm)
251,Mo1 Nb1 Ta1 W1,BCC,POWDER,BCC,20.0,,13.7,420.0,,200.0,822.0,1004.0,,,,250.0,,,
251,Mo1 Nb1 Si0.25 Ta1 W1,BCC+Sec.,POWDER,other,20.0,,12.9,425.0,,200.0,822.0,1004.0,,,,,,,
251,Mo1 Nb1 Si0.5 Ta1 W1,BCC+Sec.,POWDER,other,20.0,,12.2,535.0,,200.0,822.0,1004.0,,,,,,,
251,Mo1 Nb1 Si0.75 Ta1 W1,BCC+Sec.,POWDER,other,20.0,,11.6,640.0,,200.0,822.0,1004.0,,,,,,,
251,Mo1 Nb1 Ta1 W1,BCC,POWDER,BCC,20.0,,13.7,425.0,,400.0,822.0,1004.0,,,,250.0,,,
251,Mo1 Nb1 Si0.25 Ta1 W1,BCC+Sec.,POWDER,other,20.0,,12.9,420.0,,400.0,822.0,1004.0,,,,,,,
251,Mo1 Nb1 Si0.5 Ta1 W1,BCC+Sec.,POWDER,other,20.0,,12.2,560.0,,400.0,822.0,1004.0,,,,,,,
251,Mo1 Nb1 Si0.75 Ta1 W1,BCC+Sec.,POWDER,other,20.0,,11.6,600.0,,400.0,822.0,1004.0,,,,,,,
251,Mo1 Nb1 Ta1 W1,BCC,POWDER,BCC,20.0,,13.7,340.0,,600.0,822.0,1004.0,,,,250.0,,,
251,Mo1 Nb1 Si0.25 Ta1 W1,BCC+Sec.,POWDER,other,20.0,,12.9,425.0,,600.0,822.0,1004.0,,,,,,,
251,Mo1 Nb1 Si0.5 Ta1 W1,BCC+Sec.,POWDER,other,20.0,,12.2,540.0,,600.0,822.0,1004.0,,,,,,,
251,Mo1 Nb1 Si0.75 Ta1 W1,BCC+Sec.,POWDER,other,20.0,,11.6,650.0,,600.0,822.0,1004.0,,,,,,,
251,Mo1 Nb1 Ta1 W1,BCC,POWDER,BCC,20.0,,13.7,335.5,,800.0,822.0,1004.0,,,,250.0,,,
251,Mo1 Nb1 Si0.25 Ta1 W1,BCC+Sec.,POWDER,other,20.0,,12.9,399.2,,800.0,822.0,1004.0,,,,,,,
251,Mo1 Nb1 Si0.5 Ta1 W1,BCC+Sec.,POWDER,other,20.0,,12.2,550.5,,800.0,822.0,1004.0,,,,,,,
251,Mo1 Nb1 Si0.75 Ta1 W1,BCC+Sec.,POWDER,other,20.0,,11.6,597.3,,800.0,822.0,1004.0,,,,,,,
251,Mo1 Nb1 Si0.75 Ta1 W1,BCC+Sec.,POWDER,other,20.0,,11.6,476.0,C,1200.0,960.0,1004.0,22.7,,,,,,
252,Co1 Cr1 Fe1 Mn1 Ni1,FCC,WROUGHT,FCC,20.0,,8.0,476.0,T,25.0,1199.26,1335.35,4.37,,,220.0,,,
252,Co1 Cr1 Fe1 Mn1 Ni1,FCC,WROUGHT,FCC,20.0,,8.0,476.0,T,25.0,1269.23,1366.3,1.16,,,220.0,,,
252,Co1 Cr1 Fe1 Mn1 Ni1,FCC,WROUGHT,FCC,20.0,,8.0,476.0,T,25.0,1371.21,1402.83,1.58,,,220.0,,,
252,Co1 Cr1 Fe1 Mn1 Ni1,FCC,WROUGHT,FCC,0.166,,8.0,476.0,T,25.0,1362.74,1471.05,3.15,,,220.0,,,
252,Co1 Cr1 Fe1 Mn1 Ni1,FCC,WROUGHT,FCC,0.248,,8.0,476.0,T,25.0,1241.81,1325.25,4.31,,,220.0,,,
252,Co1 Cr1 Fe1 Mn1 Ni1,FCC,WROUGHT,FCC,0.468,,8.0,476.0,T,25.0,930.3,1021.32,19.01,,,220.0,,,
252,Co1 Cr1 Fe1 Mn1 Ni1,FCC,WROUGHT,FCC,1.79,,8.0,476.0,T,25.0,729.21,901.74,26.3,,,220.0,,,
252,Co1 Cr1 Fe1 Mn1 Ni1,FCC,WROUGHT,FCC,4.57,,8.0,476.0,T,25.0,494.82,735.6,38.7,,,220.0,,,
252,Co1 Cr1 Fe1 Mn1 Ni1,FCC,WROUGHT,FCC,13.45,,8.0,476.0,T,25.0,366.88,673.25,42.55,,,220.0,,,
252,Co1 Cr1 Fe1 Mn1 Ni1,FCC,WROUGHT,FCC,22.37,,8.0,476.0,T,25.0,290.65,618.51,43.15,,,220.0,,,
252,Co1 Cr1 Fe1 Mn1 Ni1,FCC,WROUGHT,FCC,30.6,,8.0,476.0,T,25.0,258.76,598.75,45.05,,,220.0,,,
253,C0.1 Co1 Cr1 Fe1 Mn1 Ni1 Ti0.1,FCC+Sec.,POWDER,other,20.0,7.5,7.8,457.0,C,25.0,1616.0,1004.0,,4.5,,,,,
253,C0.1 Co1 Cr1 Fe1 Mn1 Ni1 Ti0.1,FCC+Sec.,POWDER,other,20.0,7.64,7.8,461.0,C,25.0,1652.0,1004.0,,10.0,,,,,
253,C0.1 Co1 Cr1 Fe1 Mn1 Ni1 Ti0.1,FCC+Sec.,POWDER,other,20.0,7.66,7.8,428.0,C,25.0,1490.0,1004.0,,11.4,,,,,
253,C0.1 Co1 Cr1 Fe1 Mn1 Ni1 Ti0.1,FCC+Sec.,POWDER,other,20.0,7.69,7.8,378.0,C,25.0,1194.0,1004.0,,20.1,,,,,
255,Co1 Cr1 Fe1 Ni1,FCC,,FCC,20.0,,8.2,476.0,,,822.0,1004.0,,,,226.0,,,
255,Al0.5 Co1 Cr1 Fe1 Ni1,FCC+BCC,,other,20.0,,7.3,250.0,,,822.0,1004.0,,,,,,,
255,Al1 Co1 Cr1 Fe1 Ni1,BCC,,BCC,20.0,,6.7,500.0,,,822.0,1004.0,,,,184.0,,,
255,Al1 Co0.5 Cr0.5 Fe0.5 Ni0.5,BCC,,BCC,20.0,,5.9,733.0,,,822.0,1004.0,,,,160.0,,,
256,Al0.5 Co1 Fe1 Ni1 Ti0.5,FCC+BCC,,other,20.0,,6.9,733.0,,,822.0,1004.0,,,,,,,
256,Al0.5 Co1 Cr1 Fe1 Ni1 Ti0.5,FCC+FCC,,other,20.0,,6.9,640.0,,,822.0,1004.0,,,,,,,
257,Al0.5 Co1 Cr1 Fe1 Mn1 Ni1,,,other,20.0,,7.4,476.0,,,822.0,1004.0,,,,,,,
257,Al0.5 Co1 Cr1 Fe1 Mn1 Ni1 Ta0.2,FCC+BCC+Sec.,,other,20.0,,7.8,385.0,,,822.0,1004.0,,,,,,,
257,Al0.5 Co1 Cr1 Fe1 Mn1 Ni1 Ta0.4,FCC+BCC+Sec.,,other,20.0,,8.3,486.0,,,822.0,1004.0,,,,,,,
257,Al0.55 Co1 Cr1 Fe1 Mn1 Ni1 Ta0.6,FCC+BCC+Sec.,,other,20.0,,8.6,570.0,,,822.0,1004.0,,,,,,,
257,Co1 Cr1 Fe1 Mn1 Ni1,FCC+BCC,,other,20.0,,8.0,476.0,,,822.0,1004.0,,,,,,,
257,Co1 Cr1 Fe1 Mn1 Ni1 Ta0.2,FCC+BCC,,other,20.0,,8.5,200.0,,,822.0,1004.0,,,,,,,
257,Co1 Cr1 Fe1 Mn1 Ni1 Ta0.4,FCC+BCC,,other,20.0,,9.0,290.0,,,822.0,1004.0,,,,,,,
257,Co1 Cr1 Fe1 Mn1 Ni1 Ta0.6,FCC+BCC,,other,20.0,,9.4,345.0,,,822.0,1004.0,,,,,,,
258,Al0.3 Co1 Cr1 Fe1 Ni1,FCC,,FCC,20.0,,7.6,160.0,,,822.0,1004.0,,,,210.0,,,
258,Al0.3 Co1 Cr1 Fe1 Mo0.1 Ni1,FCC,,FCC,20.0,,7.7,200.0,,,822.0,1004.0,,,,214.0,,,
254,Al0.143 Cr0.343 Fe1 Mn0.8 Ni0.571,FCC,CAST,FCC,20.0,,7.5,476.0,T,25.0,280.0,556.0,48.0,48.2,,204.0,,,
254,Al0.286 Cr0.343 Fe1 Mn0.657 Ni0.571,FCC,WROUGHT,FCC,20.0,,7.2,476.0,T,25.0,320.0,625.0,42.2,42.45,,195.0,,,
254,Al0.143 Cr0.343 Fe1 Mn0.8 Ni0.571,FCC,CAST,FCC,20.0,,7.5,476.0,T,25.0,1253.0,1392.0,6.78,8.2,,204.0,,,
254,Al0.286 Cr0.343 Fe1 Mn0.657 Ni0.571,FCC,WROUGHT,FCC,20.0,,7.2,476.0,T,25.0,1400.0,1500.0,5.83,7.85,,195.0,,,
259,Co1 Cu1 Fe1 Mn1 Ni1,FCC,CAST,FCC,20.0,,8.4,476.0,,800.0,822.0,1004.0,,,,189.0,,,
259,Co1 Cu1 Fe1 Mn1 Ni1,FCC,CAST,FCC,20.0,,8.4,476.0,,900.0,822.0,1004.0,,,,189.0,,,
259,Co1 Cu1 Fe1 Mn1 Ni1,FCC,CAST,FCC,20.0,,8.4,476.0,,100.0,822.0,1004.0,,,,189.0,,,
260,Co1 Cr1 Fe1 Mo0.15 Ni1,FCC,CAST,FCC,20.0,,8.3,476.0,T,25.0,489.0,895.0,,53.6,,231.0,,,
260,Co1 Cr1 Fe1 Mo0.15 Ni1,,WROUGHT,other,20.0,,8.3,476.0,T,25.0,873.0,1004.0,,23.4,,,,,
260,Co1 Cr1 Fe1 Mo0.15 Ni1,,WROUGHT,other,20.0,,8.3,476.0,T,25.0,952.0,1122.0,,14.2,,,,,
260,Co1 Cr1 Fe1 Mo0.15 Ni1,FCC,WROUGHT,FCC,20.0,,8.3,476.0,T,25.0,1136.0,1245.0,,8.7,,231.0,,,
260,Co1 Cr1 Fe1 Mo0.15 Ni1,FCC,WROUGHT,FCC,20.0,,8.3,476.0,T,25.0,1301.0,1493.0,,7.2,,231.0,,,
260,Co1 Cr1 Fe1 Mo0.15 Ni1,,WROUGHT,other,20.0,,8.3,476.0,T,25.0,1311.0,1421.0,,5.9,,,,,
260,Co1 Cr1 Fe1 Mo0.15 Ni1,,WROUGHT,other,20.0,,8.3,476.0,T,25.0,1273.0,1458.0,,5.5,,,,,
261,Co0.139 Cr0.446 Cu0.99 Ni1 Si0.277,,WROUGHT,other,20.0,,7.6,142.5,T,25.0,777.0,810.0,3.4,,,,,,
261,Co0.139 Cr0.446 Cu0.99 Ni1 Si0.277,,WROUGHT,other,20.0,,7.6,147.4,,,822.0,1004.0,,,,,,,
261,Co0.139 Cr0.446 Cu0.99 Ni1 Si0.277,,WROUGHT,other,20.0,,7.6,155.2,,,822.0,1004.0,,,,,,,
262,Al1 Co1 Cr0.091 Nb0.727 W0.212,,CAST,other,20.0,,7.2,1084.0,,25.0,822.0,1004.0,,,,,,,
262,Co1 Cr0.917 Ni1 Ta0.5 Ti0.75,,CAST,other,20.0,,8.8,1011.0,,25.0,822.0,1004.0,,,,,,,
262,Al0.947 Co0.158 Mo1 Ni0.289 W0.237,,CAST,other,20.0,,8.0,725.0,,25.0,822.0,1004.0,,,,,,,
262,Co0.043 Nb0.638 Ni1 Ta0.255 Ti0.191,,CAST,other,20.0,,9.5,815.0,,25.0,822.0,1004.0,,,,,,,
262,Co0.273 Cr0.477 Nb0.477 Ni0.045 Ti1,,CAST,other,20.0,,6.4,422.0,,25.0,822.0,1004.0,,,,,,,
262,Co1 Cr0.487 Nb0.231 Ta0.026 Ti0.821,,CAST,other,20.0,,6.9,856.0,,25.0,822.0,1004.0,,,,,,,
262,Co0.564 Nb0.795 Ta0.103 Ti1 W0.103,,CAST,other,20.0,,7.7,277.0,,25.0,822.0,1004.0,,,,,,,
263,Al1 Co1 Cu1 Fe1 Ni0.5,FCC+BCC+B2,CAST,other,20.0,,6.9,430.9,C,25.0,929.0,1004.0,13.7,,,,,,
263,Al1 Co1 Cu1 Fe1 Ni0.8,FCC+BCC+B2,CAST,other,20.0,,7.0,420.0,C,25.0,1021.0,1004.0,12.3,,,,,,
263,Al1 Co1 Cu1 Fe1 Ni1,FCC+BCC+B2,CAST,other,20.0,,7.0,391.4,C,25.0,994.0,1004.0,24.5,,,,,,
263,Al0.667 Co0.667 Cu0.667 Fe0.667 Ni1,FCC+BCC+B2,CAST,other,20.0,,7.2,323.8,C,25.0,680.0,1004.0,35.9,,,,,,
263,Al0.5 Co0.5 Cu0.5 Fe0.5 Ni1,FCC+BCC+B2,CAST,other,20.0,,7.3,299.2,C,25.0,544.0,1004.0,,,,,,,
263,Al0.333 Co0.333 Cu0.333 Fe0.333 Ni1,FCC,CAST,FCC,20.0,,7.5,279.6,C,25.0,268.0,1004.0,,,,167.0,,,
99,Al0.5 Cr1 Fe1 Mn1 Ni1,BCC+B2,CAST,other,20.0,,7.1,353.0,C,25.0,1091.0,1004.0,50.0,,,,,,
99,Al0.6 Cr1 Fe1 Mn1 Ni1,BCC+B2,CAST,other,20.0,,6.9,361.0,C,25.0,1130.0,1004.0,53.0,,,,,,
99,Al0.7 Cr1 Fe1 Mn1 Ni1,BCC+B2,CAST,other,20.0,,6.8,375.0,C,25.0,1170.0,1004.0,55.0,,,,,,
99,Al0.8 Cr1 Fe1 Mn1 Ni1,BCC+B2,CAST,other,20.0,,6.7,386.0,C,25.0,1200.0,1004.0,55.0,,,,,,
100,Co1 Cr0.2 Fe1 Ni1 Si0.2,FCC,CAST,FCC,20.0,,7.8,130.1,T,25.0,225.0,732.0,61.0,,,195.0,,,
100,Co1 Cr0.2 Fe1 Ni1 Si0.2,FCC,WROUGHT,FCC,20.0,,7.8,318.2,T,25.0,705.0,1070.0,10.0,,,195.0,,,
100,Co1 Cr0.2 Fe1 Ni1 Si0.2,FCC,WROUGHT,FCC,20.0,,7.8,153.8,T,25.0,320.0,920.0,60.0,,,195.0,,,
101,Al1 Cu0.077 Fe0.077 Mg0.077 Si0.231 Zn0.077,FCC,CAST,FCC,20.0,3.08,3.2,476.0,C,25.0,422.0,1004.0,1.0,,88.7,73.0,,,
101,Al1 Cu0.077 Mg0.077 Ni0.077 Si0.231 Zn0.077,FCC,CAST,FCC,20.0,3.15,3.2,476.0,C,25.0,534.0,1004.0,1.0,,107.8,72.0,,,
101,Al1 Cr0.077 Cu0.077 Mg0.077 Si0.231 Zn0.077,FCC,CAST,FCC,20.0,3.06,3.1,476.0,C,25.0,490.0,1004.0,6.0,,78.4,75.0,,,
101,Al1 Cu0.077 Mg0.077 Mn0.077 Si0.231 Zn0.077,FCC,CAST,FCC,20.0,2.98,3.2,476.0,C,25.0,622.0,1004.0,2.0,,114.1,73.0,,,
101,Al1 Cu0.077 Mg0.077 Si0.231 Zn0.077 Zr0.077,FCC+Laves,CAST,other,20.0,3.06,3.2,476.0,C,25.0,565.0,1004.0,4.0,,105.1,,,,
102,Co1 Cr1 Fe1 Mo0.2 Ni1,FCC,CAST,FCC,20.0,,8.3,476.0,T,25.0,400.0,780.0,53.0,,,232.0,,,
102,Co1 Cr1 Fe1 Mo0.2 Ni1,FCC,ANNEAL,FCC,20.0,,8.3,476.0,T,25.0,822.0,838.0,43.0,,,232.0,,,
102,Co1 Cr1 Fe1 Mo0.2 Ni1,FCC,ANNEAL,FCC,20.0,,8.3,476.0,T,25.0,822.0,899.0,31.0,,,232.0,,,
102,Co1 Cr1 Fe1 Mo0.2 Ni1,FCC,ANNEAL,FCC,20.0,,8.3,476.0,T,25.0,822.0,902.0,29.0,,,232.0,,,
102,Co1 Cr1 Fe1 Mo0.2 Ni1,FCC,ANNEAL,FCC,20.0,,8.3,476.0,T,25.0,822.0,811.0,52.0,,,232.0,,,
102,Co1 Cr1 Fe1 Mo0.2 Ni1,FCC,ANNEAL,FCC,20.0,,8.3,476.0,T,25.0,822.0,790.0,49.0,,,232.0,,,
102,Co1 Cr1 Fe1 Mo0.2 Ni1,FCC,ANNEAL,FCC,20.0,,8.3,476.0,T,25.0,822.0,799.0,47.0,,,232.0,,,
102,Co1 Cr1 Fe1 Mo0.2 Ni1,FCC,ANNEAL,FCC,20.0,,8.3,476.0,T,25.0,822.0,802.0,37.0,,,232.0,,,
102,Co1 Cr1 Fe1 Mo0.2 Ni1,FCC,ANNEAL,FCC,20.0,,8.3,476.0,T,25.0,822.0,823.0,36.0,,,232.0,,,
102,Co1 Cr1 Fe1 Mo0.2 Ni1,FCC,ANNEAL,FCC,20.0,,8.3,476.0,T,25.0,822.0,849.0,34.0,,,232.0,,,
102,Co1 Cr1 Fe1 Mo0.2 Ni1,FCC,ANNEAL,FCC,20.0,,8.3,476.0,T,25.0,822.0,895.0,32.0,,,232.0,,,
103,Al0.569 Ca0.143 Li0.857 Mg1 Si0.286 Y0.003,,CAST,other,20.0,1.7,1.6,476.0,C,25.0,556.0,1004.0,3.0,,,,,,
103,Al0.429 Ca0.286 Li1 Mg1 Si0.143,,CAST,other,20.0,1.57,1.4,476.0,C,25.0,418.0,1004.0,13.0,,,,,,
103,Al0.312 Ca0.021 Li0.792 Mg1 Si0.021,,CAST,other,20.0,1.52,1.4,476.0,C,25.0,360.0,1004.0,9.0,,,,,,
103,Al0.333 Ca0.011 Li0.844 Mg1 Si0.033,,CAST,other,20.0,1.5,1.4,476.0,C,25.0,342.0,1004.0,44.0,,,,,,
103,Al0.333 Ca0.011 Li0.867 Mg1 Si0.011,,CAST,other,20.0,1.46,1.4,476.0,C,25.0,300.0,1004.0,63.0,,,,,,
104,Co1 Cr1 Fe1 Ni1 Pd1,FCC,CAST,FCC,20.0,,9.2,295.0,,,822.0,1004.0,,,,201.0,,,
104,Co1 Cr1 Fe1 Mn0.2 Ni1 Pd1,FCC+Sec.,CAST,other,20.0,,9.1,470.0,C,25.0,650.0,1004.0,50.0,,,,,,
104,Co1 Cr1 Fe1 Mn0.4 Ni1 Pd1,FCC+Sec.,CAST,other,20.0,,9.1,380.0,C,25.0,650.0,1004.0,46.0,,,,,,
104,Co1 Cr1 Fe1 Mn0.6 Ni1 Pd1,FCC+Sec.,CAST,other,20.0,,9.0,180.0,C,25.0,650.0,1004.0,42.0,,,,,,
104,Co1 Cr1 Fe1 Mn0.8 Ni1 Pd1,FCC+Sec.,CAST,other,20.0,,8.9,160.0,C,25.0,650.0,1004.0,35.0,,,,,,
106,Al0.3 Co1 Cr1 Fe1 Mn1 Ni1,,POWDER,other,20.0,,7.6,476.0,,,822.0,1004.0,,,,,,,
107,Cr1 Fe1 Ni1 Ti0.2,BCC+FCC,CAST,other,20.0,,7.6,362.2,C,25.0,2297.94,1004.0,5.8,,,,,,
107,Cr1 Fe1 Ni1 Ti0.3,BCC+FCC,CAST,other,20.0,,7.5,510.3,C,25.0,2364.63,1004.0,,,,,,,
107,Cr1 Fe1 Ni1 Ti0.4,BCC,CAST,BCC,20.0,,7.4,600.3,C,25.0,2475.41,1004.0,6.5,,,212.0,,,
107,Cr1 Fe1 Ni1 Ti0.5,BCC,CAST,BCC,20.0,,7.3,709.6,C,25.0,2380.79,1004.0,,,,208.0,,,
107,Cr1 Fe1 Ni1 Ti0.6,BCC,CAST,BCC,20.0,,7.2,718.2,C,25.0,1923.15,1004.0,,,,204.0,,,
108,Al1 Cr1 Cu1 Fe1 Mn1,Other,POWDER,other,20.0,,6.5,633.0,C,25.0,1010.0,1004.0,,,,,,,
108,Al1 Cr1 Cu1 Fe1 Mn1 W0.05,BCC+Sec.,POWDER,other,20.0,,6.7,680.0,C,25.0,1120.0,1004.0,,,,,,,
108,Al1 Cr1 Cu1 Fe1 Mn1 W0.1,BCC+Sec.,POWDER,other,20.0,,6.8,705.0,C,25.0,1250.0,1004.0,,,,,,,
108,Al1 Cr1 Cu1 Fe1 Mn1 W0.5,BCC+Sec.,POWDER,other,20.0,,7.9,780.0,C,25.0,1510.0,1004.0,,,,,,,
109,Co1 Cu1 Fe1 Nb0.5 Ni1,FCC+Laves,WROUGHT,other,20.0,,8.6,476.0,,,822.0,1004.0,,,,,,,
109,Co0.2 Cu0.2 Fe0.2 Nb1 Ni0.2,FCC+Laves,WROUGHT,other,20.0,,8.6,476.0,C,25.0,1498.0,1004.0,37.6,,,,,,
109,Co0.133 Cu0.133 Fe0.133 Nb1 Ni0.133,FCC+Laves,WROUGHT,other,20.0,,8.6,476.0,C,25.0,1635.0,1004.0,31.7,,,,,,
109,Co0.086 Cu0.086 Fe0.086 Nb1 Ni0.086,FCC+Laves,WROUGHT,other,20.0,,8.6,476.0,C,25.0,1703.0,1004.0,18.3,,,,,,
109,Co0.067 Cu0.067 Fe0.067 Nb1 Ni0.067,FCC+Laves,WROUGHT,other,20.0,,8.6,476.0,C,25.0,1415.0,1004.0,12.6,,,,,,
110,Co0.2 Cr0.2 Fe1 Mn0.6,FCC+Sec.,CAST,other,20.0,,7.8,296.0,,,822.0,1004.0,,,,,,,
110,B0.006 Co0.201 Cr0.201 Fe1 Mn0.604,FCC+Sec.,CAST,other,20.0,,7.8,282.0,,,822.0,1004.0,,,,,,,
110,B0.012 Co0.202 Cr0.202 Fe1 Mn0.607,FCC+Sec.,CAST,other,20.0,,7.8,306.0,,,822.0,1004.0,,,,,,,
110,B0.035 Co0.207 Cr0.207 Fe1 Mn0.621,FCC+Sec.,CAST,other,20.0,,7.7,452.0,,,822.0,1004.0,,,,,,,
111,Al0.186 Cr0.149 Fe1 Mn0.861 Ni0.28,,CAST,other,20.0,,7.3,476.0,T,25.0,159.0,535.0,,40.8,,,,,
111,Al0.186 Cr0.149 Fe1 Mn0.861 Ni0.28,,ANNEAL,other,20.0,,7.3,476.0,T,25.0,409.0,584.0,,10.5,,,,,
111,Al0.186 Cr0.149 Fe1 Mn0.861 Ni0.28,,CAST,other,20.0,,7.3,476.0,T,25.0,355.0,1174.0,,49.5,,,,,
111,Al0.186 Cr0.149 Fe1 Mn0.861 Ni0.28,,ANNEAL,other,20.0,,7.3,476.0,T,25.0,954.0,978.0,,2.0,,,,,
112,Hf1 Ti1 Zr1,Other,CAST,other,20.0,,8.3,211.0,C,25.0,773.0,1004.0,17.0,,,,,,
112,Hf1 Sc1 Ti1 Zr1,Other,CAST,other,20.0,,6.8,233.0,C,25.0,1001.0,1004.0,21.9,,,,,,
112,Hf1 Ti1 Y1 Zr1,Other,CAST,other,20.0,,7.0,241.0,C,25.0,554.0,1004.0,17.7,,,,,,
112,Hf1 Sc1 Ti1 Y1 Zr1,Other,CAST,other,20.0,,6.2,256.0,C,25.0,793.0,1004.0,15.7,,,,,,
113,Co1 Cr1 Fe1 Ga1 Ni1,FCC+BCC,CAST,other,20.0,,7.5,476.0,,,822.0,1004.0,,,,,,,
114,Al0.562 Co0.938 Cr0.312 Fe0.312 Ni1,FCC+BCC,CAST,other,20.0,,7.1,305.4,C,25.0,1129.4,1004.0,16.7,,,,,,
114,Al0.581 Co0.968 Cr0.323 Fe0.323 Mo0.032 Ni1,FCC+BCC,CAST,other,20.0,,7.1,357.3,C,25.0,1159.7,1004.0,18.2,,,,,,
114,Al0.6 Co1 Cr0.333 Fe0.333 Mo0.067 Ni1,FCC+BCC,CAST,other,20.0,,7.1,362.6,C,25.0,1250.8,1004.0,14.7,,,,,,
114,Al0.6 Co1 Cr0.333 Fe0.333 Mo0.1 Ni0.967,FCC+BCC,CAST,other,20.0,,7.2,359.7,C,25.0,1198.3,1004.0,14.5,,,,,,
116,Co1 Cr1 Fe1 Mo0.149 Ni1,FCC+Sec.,POWDER,other,20.0,,8.3,210.0,,,822.0,1004.0,,,,,,,
117,Co1 Cr1 Cu1 Fe1 Ni1,FCC,CAST,FCC,20.0,,8.3,476.0,C,25.0,300.0,1004.0,50.2,,,206.0,,,
117,Co1 Cr1 Cu1 Fe1 Ni1 V0.042,FCC+Sec.,CAST,other,20.0,,8.3,476.0,C,25.0,303.0,1004.0,50.2,,,,,,
117,Co1 Cr1 Cu1 Fe1 Ni1 V0.087,FCC+Sec.,CAST,other,20.0,,8.3,476.0,C,25.0,307.0,1004.0,50.2,,,,,,
117,Co1 Cr1 Cu1 Fe1 Ni1 V0.136,FCC+Sec.,CAST,other,20.0,,8.3,476.0,C,25.0,330.0,1004.0,50.2,,,,,,
117,Co1 Cr1 Cu1 Fe1 Ni1 V0.19,FCC+Sec.,CAST,other,20.0,,8.2,476.0,C,25.0,616.0,1004.0,28.0,,,,,,
118,Co1 Cr1 Cu1 Ni1 Zn1,BCC+FCC,POWDER,other,500.0,5.26,8.1,476.0,C,25.0,822.0,1004.0,,,,,,,
118,Co1 Cr1 Cu1 Ni1 Zn1,BCC+FCC,POWDER,other,500.0,6.26,8.1,476.0,C,25.0,822.0,1004.0,,,,,,,
118,Co1 Cr1 Cu1 Ni1 Zn1,BCC+FCC,POWDER,other,500.0,7.84,8.1,476.0,C,25.0,822.0,1004.0,,,,,,,
118,Co1 Cr1 Cu1 Ni1 Zn1,FCC+FCC,POWDER,other,500.0,7.89,8.1,615.0,C,25.0,2121.0,1004.0,,,,,,,
119,Hf1 Nb1 Ta1 Ti1 Zr1,BCC,CAST,BCC,500.0,,9.9,359.0,T,25.0,1155.0,1212.0,12.3,,59.0,107.0,,,
119,Nb1 Ta1 Ti1 Zr1,BCC,CAST,BCC,500.0,,8.9,358.0,T,25.0,1144.0,1205.0,6.4,,98.0,115.0,,,
119,Nb1 Ta1 Ti1,BCC,CAST,BCC,500.0,,10.0,246.0,T,25.0,620.0,683.0,18.5,,143.0,136.0,,,
119,Ta1 Ti1 Zr1,BCC+Sec.,CAST,other,500.0,,9.0,485.0,T,25.0,822.0,284.0,0.0,,157.0,,,,
119,Nb1 Ti1 Zr1,BCC,CAST,BCC,500.0,,6.5,295.0,T,25.0,956.0,991.0,14.2,,88.0,94.0,,,
119,Nb1 Ta0.667 Ti0.667 Zr0.333,BCC+Sec.,CAST,other,500.0,,9.2,294.0,T,25.0,822.0,852.0,0.33,,127.0,,,,
119,Nb0.333 Ta0.667 Ti0.667 Zr1,BCC+Sec.,CAST,other,500.0,,8.6,489.0,T,25.0,822.0,843.0,0.0,,93.0,,,,
120,Ag1 Al1 Nb1 Ti1 Zn1,,ANNEAL,other,20.0,4.75,6.7,476.0,,,822.0,1004.0,,,,,,,
120,Ag1 Al1 Nb1 Ti1 Zn1,,ANNEAL,other,20.0,5.78,6.7,476.0,,,822.0,1004.0,,,,,,,
120,Ag1 Al1 Nb1 Ti1 Zn1,,ANNEAL,other,20.0,5.79,6.7,476.0,,,822.0,1004.0,,,,,,,
120,Ag1 Al1 Nb1 Ti1 Zn1,,ANNEAL,other,20.0,5.51,6.7,476.0,,,822.0,1004.0,,,,,,,
120,Ag1 Al1 Nb1 Ti1 Zn1,,ANNEAL,other,20.0,,6.7,476.0,,,822.0,1004.0,,,,,,,
121,Al0.774 Fe1 Mn0.903 Ni0.484,,CAST,other,20.0,,6.3,310.0,,,822.0,1004.0,,,,,,,
121,Al0.774 Fe1 Mn0.903 Ni0.484 Ti0.026,,CAST,other,20.0,,6.3,330.0,,,822.0,1004.0,,,,,,,
121,Al0.774 Fe1 Mn0.903 Ni0.484 Ti0.097,,CAST,other,20.0,,6.2,500.0,,,822.0,1004.0,,,,,,,
121,Al0.774 Fe1 Mn0.903 Ni0.484,,ANNEAL,other,20.0,,6.3,340.0,,,822.0,1004.0,,,,,,,
121,Al0.774 Fe1 Mn0.903 Ni0.484 Ti0.026,,ANNEAL,other,20.0,,6.3,410.0,,,822.0,1004.0,,,,,,,
121,Al0.774 Fe1 Mn0.903 Ni0.484 Ti0.097,,ANNEAL,other,20.0,,6.2,495.0,,,822.0,1004.0,,,,,,,
121,Al0.774 Fe1 Mn0.903 Ni0.484,,ANNEAL,other,20.0,,6.3,330.0,,,822.0,1004.0,,,,,,,
121,Al0.774 Fe1 Mn0.903 Ni0.484 Ti0.026,,ANNEAL,other,20.0,,6.3,330.0,,,822.0,1004.0,,,,,,,
121,Al0.774 Fe1 Mn0.903 Ni0.484 Ti0.097,,ANNEAL,other,20.0,,6.2,490.0,,,822.0,1004.0,,,,,,,
122,Al1 C1 Co1 Cr1 Fe1 Ni1,FCC+BCC,POWDER,other,20.0,,6.2,476.0,,,822.0,1004.0,,,,,,,
123,Cr1 Cu1 Fe1 Ni1 Ti1,FCC+BCC,CAST,other,20.0,,7.2,476.0,,,822.0,1004.0,,,,,,,
123,Cr1 Cu1 Fe1 Ni1 Ti1,FCC+BCC,WROUGHT,other,20.0,,7.2,476.0,,,822.0,1004.0,,,,,,,
124,Co1 Cr1 Fe1 Mn1 Ni1,FCC,POWDER,other,0.03,7.753,8.0,435.0,C,25.0,1100.0,1004.0,47.0,,,,,,
126,Al0.5 Cr1 Cu1 Fe1 Ni1,FCC,CAST,FCC,20.0,,7.4,226.0,,,822.0,1004.0,,,,185.0,,,
126,Al0.5 Cr1 Cu1 Fe1 Ni1,FCC,WROUGHT,FCC,20.0,,7.4,287.0,,,822.0,1004.0,,,,185.0,,,
127,Hf1 Mo1 Nb1 Ta1 Ti1 Zr1,BCC,CAST,BCC,20.0,,9.9,476.0,C,25.0,1512.0,1004.0,12.0,,,137.0,,,
127,Hf1 Mo1 Ta1 Ti1 Zr1,BCC,CAST,BCC,20.0,,10.2,476.0,C,25.0,1600.0,1004.0,4.0,,,143.0,,,
127,Hf1 Mo1 Nb1 Ti1 Zr1,BCC,CAST,BCC,20.0,,8.7,476.0,C,25.0,1351.0,1004.0,20.0,,,128.0,,,
127,Hf1 Mo1 Nb1 Ta1 Zr1,BCC,CAST,BCC,20.0,,10.9,476.0,C,25.0,1524.0,1004.0,16.0,,,141.0,,,
127,Hf1 Mo1 Nb1 Ta1 Ti1,BCC,CAST,BCC,20.0,,10.8,476.0,C,25.0,1369.0,1004.0,27.0,,,155.0,,,
127,Hf1 Mo1 Nb1 Ta1 Ti1 Zr1,BCC,CAST,BCC,20.0,,9.9,476.0,C,800.0,1007.0,1004.0,,,,137.0,,,
127,Hf1 Mo1 Ta1 Ti1 Zr1,BCC,CAST,BCC,20.0,,10.2,476.0,C,800.0,1045.0,1004.0,,,,143.0,,,
127,Hf1 Mo1 Nb1 Ti1 Zr1,BCC,CAST,BCC,20.0,,8.7,476.0,C,800.0,829.0,1004.0,,,,128.0,,,
127,Hf1 Mo1 Nb1 Ta1 Zr1,BCC,CAST,BCC,20.0,,10.9,476.0,C,800.0,1005.0,1004.0,,,,141.0,,,
127,Hf1 Mo1 Nb1 Ta1 Ti1,BCC,CAST,BCC,20.0,,10.8,476.0,C,800.0,822.0,1004.0,,,,155.0,,,
127,Hf1 Mo1 Nb1 Ta1 Ti1 Zr1,BCC,CAST,BCC,20.0,,9.9,476.0,C,1000.0,814.0,1004.0,,,,137.0,,,
127,Hf1 Mo1 Ta1 Ti1 Zr1,BCC,CAST,BCC,20.0,,10.2,476.0,C,1000.0,855.0,1004.0,,,,143.0,,,
127,Hf1 Mo1 Nb1 Ti1 Zr1,BCC,CAST,BCC,20.0,,8.7,476.0,C,1000.0,721.0,1004.0,,,,128.0,,,
127,Hf1 Mo1 Nb1 Ta1 Zr1,BCC,CAST,BCC,20.0,,10.9,476.0,C,1000.0,927.0,1004.0,,,,141.0,,,
127,Hf1 Mo1 Nb1 Ta1 Ti1,BCC,CAST,BCC,20.0,,10.8,476.0,C,1000.0,778.0,1004.0,,,,155.0,,,
127,Hf1 Mo1 Nb1 Ta1 Ti1 Zr1,BCC,CAST,BCC,20.0,,9.9,476.0,C,1200.0,556.0,1004.0,,,,137.0,,,
127,Hf1 Mo1 Ta1 Ti1 Zr1,BCC,CAST,BCC,20.0,,10.2,476.0,C,1200.0,404.0,1004.0,,,,143.0,,,
127,Hf1 Mo1 Nb1 Ti1 Zr1,BCC,CAST,BCC,20.0,,8.7,476.0,C,1200.0,301.0,1004.0,,,,128.0,,,
127,Hf1 Mo1 Nb1 Ta1 Zr1,BCC,CAST,BCC,20.0,,10.9,476.0,C,1200.0,694.0,1004.0,,,,141.0,,,
127,Hf1 Mo1 Nb1 Ta1 Ti1,BCC,CAST,BCC,20.0,,10.8,476.0,C,1200.0,699.0,1004.0,,,,155.0,,,
127,Hf1 Mo1 Nb1 Ta1 Zr1,BCC,CAST,BCC,20.0,,10.9,476.0,C,1400.0,278.0,1004.0,,,,141.0,,,
127,Hf1 Mo1 Nb1 Ta1 Ti1,BCC,CAST,BCC,20.0,,10.8,476.0,C,1400.0,367.0,1004.0,,,,155.0,,,
128,Co1 Cr1 Fe1 Ni1,FCC,POWDER,FCC,0.0276,,8.2,476.0,,,822.0,1004.0,,,,226.0,,,
128,C0.111 Co1 Cr1 Fe1 Ni1 W0.111,FCC,POWDER,FCC,0.0189,7.24,8.5,475.0,,,822.0,1004.0,,,,,,,
128,C0.429 Co1 Cr1 Fe1 Ni1 W0.429,FCC,POWDER,FCC,0.0182,8.39,9.1,531.0,,,822.0,1004.0,,,,,,,
129,Al0.267 Co1 Cr0.667 Fe0.667 Ni0.667 Ti0.2,FCC+BCC,POWDER,other,20.0,,7.3,515.0,C,25.0,2012.0,1004.0,,17.52,,,,,
130,Hf1 Nb1 Ta1 Ti1 Zr1,BCC,OTHER,BCC,20.0,,9.9,476.0,T,25.0,1438.0,1004.0,,,91.5,107.0,,,
130,Hf1 Nb1 Ta1 Ti1 Zr1,BCC,OTHER,BCC,20.0,,9.9,476.0,T,25.0,1159.0,1004.0,,,99.2,107.0,,,
130,Hf1 Nb1 Ta1 Ti1 Zr1,BCC,OTHER,BCC,20.0,,9.9,476.0,T,25.0,1134.0,1004.0,,,109.1,107.0,,,
130,Hf1 Nb1 Ta1 Ti1 Zr1,BCC,OTHER,BCC,20.0,,9.9,476.0,T,25.0,1094.0,1004.0,,,105.3,107.0,,,
130,Hf1 Nb1 Ta1 Ti1 Zr1,BCC,OTHER,BCC,20.0,,9.9,476.0,T,25.0,1071.0,1004.0,,,91.6,107.0,,,
130,Hf1 Nb1 Ta1 Ti1 Zr1,BCC,OTHER,BCC,24.4,,9.9,476.0,T,25.0,1107.0,1004.0,,,92.6,107.0,,,
130,Hf1 Nb1 Ta1 Ti1 Zr1,BCC,OTHER,BCC,31.3,,9.9,476.0,T,25.0,1115.0,1004.0,,,92.6,107.0,,,
130,Hf1 Nb1 Ta1 Ti1 Zr1,BCC,OTHER,BCC,38.4,,9.9,476.0,T,25.0,1114.0,1004.0,,,101.3,107.0,,,
130,Hf1 Nb1 Ta1 Ti1 Zr1,BCC,OTHER,BCC,50.1,,9.9,476.0,,,822.0,1004.0,,,,107.0,,,
130,Hf1 Nb1 Ta1 Ti1 Zr1,BCC,OTHER,BCC,21.9,,9.9,476.0,,,822.0,1004.0,,,,107.0,,,
130,Hf1 Nb1 Ta1 Ti1 Zr1,BCC,OTHER,BCC,75.5,,9.9,476.0,,,822.0,1004.0,,,,107.0,,,
131,Al1 Nb1 Ti1 Zr1,B2,CAST,other,250.0,5.85,5.7,422.0,C,25.0,1509.0,1004.0,8.6,,,,,,
131,Al1 Nb1 Ti1 Zr1,B2+Sec.,ANNEAL,other,20.0,,5.7,418.0,C,25.0,1579.0,1004.0,17.8,,,,,,
132,Al1 Nb1 Ti1 V1 Zr0.5,,,other,20.0,5.64,5.6,476.0,C,25.0,1480.0,1004.0,50.0,,,,,,
133,Al1 Nb1 Ti1 Zr1,,,other,20.0,5.79,5.7,539.6,C,25.0,1080.0,1004.0,5.9,,,,,,
134,Nb1 Ti1 V1 Zr1,,,other,20.0,6.52,6.5,335.0,C,25.0,1105.0,1004.0,50.0,,,,,,
134,Cr1 Nb1 Ti1 Zr1,,,other,20.0,6.67,6.6,418.0,C,25.0,1260.0,1004.0,6.0,,,,,,
264,Al1 Cr1 Fe1 Mo0.5 Ni1,BCC+B2,CAST,other,20.0,,6.8,623.7,C,25.0,1914.1,4023.6,,27.9,,,,,
264,Al1 Cr1 Fe1 Mo0.5 Ni1 Ti0.25,BCC+B2,CAST,other,20.0,,6.6,712.0,C,25.0,2161.7,3641.5,,14.3,,,,,
264,Al1 Cr1 Fe1 Mo0.5 Ni1 Ti0.4,BCC+B2,CAST,other,20.0,,6.5,731.9,C,25.0,2185.1,3673.4,,14.8,,,,,
264,Al1 Cr1 Fe1 Mo0.5 Ni1 Ti0.5,BCC+B2,CAST,other,20.0,,6.5,751.7,C,25.0,2228.7,3166.2,,10.4,,,,,
264,Al1 Cr1 Fe1 Mo0.5 Ni1 Ti0.6,BCC+B2,CAST,other,20.0,,6.4,756.1,C,25.0,1314.5,1314.5,,,,,,,
264,Al1 Cr1 Fe1 Mo0.5 Ni1 Ti0.75,BCC+B2,CAST,other,20.0,,6.4,766.2,C,25.0,618.8,618.8,,,,,,,
265,Al1 Cr1 Mo1 Nb1,Other,ANNEAL,other,20.0,,7.2,476.0,,,822.0,1004.0,,,,,,,
265,Al1 Cr1 Mo1 Nb1,Other,CAST,other,20.0,,7.2,476.0,,,822.0,1004.0,,,,,,,
265,Al1 Hf1 Nb1 Ti1,B2,ANNEAL,other,20.0,,7.7,476.0,,,822.0,1004.0,,,,,,,
265,Al1 Hf1 Nb1 Ti1,B2,CAST,other,20.0,,7.7,476.0,,,822.0,1004.0,,,,,,,
265,Al1 Hf1 Ta1 Ti1,B2,ANNEAL,other,20.0,,9.7,476.0,,,822.0,1004.0,,,,,,,
265,Al1 Hf1 Ta1 Ti1,B2,CAST,other,20.0,,9.7,476.0,,,822.0,1004.0,,,,,,,
265,Al1 Mo1 Nb1 Ti1,BCC+Sec.,ANNEAL,other,20.0,,6.5,476.0,,,822.0,1004.0,,,,,,,
265,Al1 Mo1 Nb1 Ti1,BCC,CAST,BCC,20.0,,6.5,509.0,,,822.0,1004.0,,,,151.0,,,
265,Al1 Nb1 Ta1 Ti1,BCC+Sec.,ANNEAL,other,20.0,,8.2,476.0,,,822.0,1004.0,,,,,,,
265,Al1 Nb1 Ta1 Ti1,BCC,CAST,BCC,20.0,,8.2,458.0,,,822.0,1004.0,,,,120.0,,,
265,Cr1 Mo1 Ta1 Ti1,BCC,ANNEAL,BCC,20.0,,9.9,555.0,,,822.0,1004.0,,,,219.0,,,
265,Cr1 Mo1 Ta1 Ti1,BCC,CAST,BCC,20.0,,9.9,539.0,,,822.0,1004.0,,,,219.0,,,
265,Cr1 Nb1 Ta1 Ti1,BCC+Sec.,ANNEAL,other,20.0,,9.4,476.0,,,822.0,1004.0,,,,,,,
265,Cr1 Nb1 Ta1 Ti1,BCC,CAST,BCC,20.0,,9.4,495.0,,,822.0,1004.0,,,,162.0,,,
265,Cr1 Nb1 Ti1 W1,BCC+Sec.,ANNEAL,other,20.0,,9.9,630.0,,,822.0,1004.0,,,,,,,
265,Cr1 Nb1 Ti1 W1,BCC,CAST,BCC,20.0,,9.9,630.0,,,822.0,1004.0,,,,217.0,,,
265,Hf1 Nb1 Ta1 Ti1,BCC,ANNEAL,BCC,20.0,,10.9,280.0,,,822.0,1004.0,,,,119.0,,,
265,Hf1 Nb1 Ta1 Ti1,BCC,CAST,BCC,20.0,,10.9,270.0,,,822.0,1004.0,,,,119.0,,,
265,Mo1 Nb1 Ta1 Ti1 W1,BCC,ANNEAL,BCC,20.0,,11.8,482.0,,,822.0,1004.0,,,,222.0,,,
265,Mo1 Nb1 Ta1 Ti1 W1,BCC,CAST,BCC,20.0,,11.8,446.0,,,822.0,1004.0,,,,222.0,,,
265,Mo1 Nb1 Ta1 Ti1,BCC,ANNEAL,BCC,20.0,,10.0,407.0,,,822.0,1004.0,,,,179.0,,,
265,Mo1 Nb1 Ta1 Ti1,BCC,CAST,BCC,20.0,,10.0,431.0,,,822.0,1004.0,,,,179.0,,,
